Repository: Tahiduzzaman/Open-Turning-Inconel718-Dataset

Open Turning Inconel 718 Dataset
Open machining dataset for turning Inconel 718 collected from 20 different sources
Overview
This repository contains an open machining dataset for turning Inconel 718 collected from 20 different sources.

Dataset Statistics
Number of sources: 20
Number of records: 402
Process: Turning
Workpiece material: Inconel 718
Data Format
The dataset is provided in JSON format.

Variables
Machining Parameters
vc
f
ap
rε
Performance Parameters
Ra
VB
MRR
Fc
T
TL
Tm
Pc
Vib
Purpose
The dataset is intended for machining optimization, tool wear prediction, surface roughness prediction, machine learning, digital twins, and smart manufacturing research.

File: manufacturing_dataset.json (part 1 of 10)
[
  {
    "Process": "Turning",
    "Data ID": "001_01",
    "Source ID": "001",
    "Workpiece Material": "Inconel 718",
    "Tool Material": "Carbide",
    "Tool Insert Code": "CCMT09T308N-SU",
    "Machine Tool": "GOODWAY CNC lathe (GLS-200M)",
    "Coating": "Coated (PVD)",
    "Used Coolant Name": null,
    "Dry/Wet": "Dry",
    "Chip Breaker": "No",
    "Cutting Speed [m/min]": "60",
    "Feed [mm/rev]": "0.051",
    "Depth of Cut [mm]": "0.2",
    "Coolant Consumption [mL/h]": null,
    "Nose Radius [mm]": "0.4",
    "Surface Roughness Ra [μm]": "0.198",
    "Tool Wear VB [mm]": "0.061",
    "Material Removal Rate [cm³/min]": "0.306",
    "Machining Time Tm [min]": "0.9773",
    "Cutting Force Fc [N]": null,
    "Temperature [°C]": null,
    "Tool Life TL [min]": null,
    "Cutting Power Pc [W]": null,
    "Vibration [m/s²]": null,
    "Notch Depth ND [mm]": null,
    "dn [mm]": null,
    "Pressure [MPa]": null
  },
  {
    "Process": "Turning",
    "Data ID": "001_02",
    "Source ID": "001",
    "Workpiece Material": "Inconel 718",
    "Tool Material": "Carbide",
    "Tool Insert Code": "CCMT09T308N-SU",
    "Machine Tool": "GOODWAY CNC lathe (GLS-200M)",
    "Coating": "Coated (PVD)",
    "Used Coolant Name": null,
    "Dry/Wet": "Dry",
    "Chip Breaker": "No",
    "Cutting Speed [m/min]": "60",
    "Feed [mm/rev]": "0.071",
    "Depth of Cut [mm]": "0.3",
    "Coolant Consumption [mL/h]": null,
    "Nose Radius [mm]": "0.8",
    "Surface Roughness Ra [μm]": "0.225",
    "Tool Wear VB [mm]": "0.065",
    "Material Removal Rate [cm³/min]": "1.278",
    "Machining Time Tm [min]": "0.702",
    "Cutting Force Fc [N]": null,
    "Temperature [°C]": null,
    "Tool Life TL [min]": null,
    "Cutting Power Pc [W]": null,
    "Vibration [m/s²]": null,
    "Notch Depth ND [mm]": null,
    "dn [mm]": null,
    "Pressure [MPa]": null
  },
  {
    "Process": "Turning",
    "Data ID": "001_03",
    "Source ID": "001",
    "Workpiece Material": "Inconel 718",
    "Tool Material": "Carbide",
    "Tool Insert Code": "CCMT09T308N-SU",
    "Machine Tool": "GOODWAY CNC lathe (GLS-200M)",
    "Coating": "Coated (PVD)",
    "Used Coolant Name": null,
    "Dry/Wet": "Dry",
    "Chip Breaker": "No",
    "Cutting Speed [m/min]": "60",
    "Feed [mm/rev]": "0.092",
    "Depth of Cut [mm]": "0.4",
    "Coolant Consumption [mL/h]": null,
    "Nose Radius [mm]": "0.4",
    "Surface Roughness Ra [μm]": "0.237",
    "Tool Wear VB [mm]": "0.067",
    "Material Removal Rate [cm³/min]": "2.73",
    "Machining Time Tm [min]": "0.5478",
    "Cutting Force Fc [N]": null,
    "Temperature [°C]": null,
    "Tool Life TL [min]": null,
    "Cutting Power Pc [W]": null,
    "Vibration [m/s²]": null,
    "Notch Depth ND [mm]": null,
    "dn [mm]": null,
    "Pressure [MPa]": null
  },
  {
    "Process": "Turning",
    "Data ID": "001_04",
    "Source ID": "001",
    "Workpiece Material": "Inconel 718",
    "Tool Material": "Carbide",
    "Tool Insert Code": "CCMT09T308N-SU",
    "Machine Tool": "GOODWAY CNC lathe (GLS-200M)",
    "Coating": "Coated (PVD)",
    "Used Coolant Name": null,
    "Dry/Wet": "Dry",
    "Chip Breaker": "No",
    "Cutting Speed [m/min]": "80",
    "Feed [mm/rev]": "0.051",
    "Depth of Cut [mm]": "0.3",
    "Coolant Consumption [mL/h]": null,
    "Nose Radius [mm]": "0.4",
    "Surface Roughness Ra [μm]": "0.198",
    "Tool Wear VB [mm]": "0.09",
    "Material Removal Rate [cm³/min]": "1.224",
    "Machining Time Tm [min]": "0.733",
    "Cutting Force Fc [N]": null,
    "Temperature [°C]": null,
    "Tool Life TL [min]": null,
    "Cutting Power Pc [W]": null,
    "Vibration [m/s²]": null,
    "Notch Depth ND [mm]": null,
    "dn [mm]": null,
    "Pressure [MPa]": null
  },
  {
    "Process": "Turning",
    "Data ID": "001_05",
    "Source ID": "001",
    "Workpiece Material": "Inconel 718",
    "Tool Material": "Carbide",
    "Tool Insert Code": "CCMT09T308N-SU",
    "Machine Tool": "GOODWAY CNC lathe (GLS-200M)",
    "Coating": "Coated (PVD)",
    "Used Coolant Name": null,
    "Dry/Wet": "Dry",
    "Chip Breaker": "No",
    "Cutting Speed [m/min]": "80",
    "Feed [mm/rev]": "0.071",
    "Depth of Cut [mm]": "0.4",
    "Coolant Consumption [mL/h]": null,
    "Nose Radius [mm]": "0.4",
    "Surface Roughness Ra [μm]": "0.221",
    "Tool Wear VB [mm]": "0.098",
    "Material Removal Rate [cm³/min]": "2.84",
    "Machining Time Tm [min]": "0.5265",
    "Cutting Force Fc [N]": null,
    "Temperature [°C]": null,
    "Tool Life TL [min]": null,
    "Cutting Power Pc [W]": null,
    "Vibration [m/s²]": null,
    "Notch Depth ND [mm]": null,
    "dn [mm]": null,
    "Pressure [MPa]": null
  },
  {
    "Process": "Turning",
    "Data ID": "001_06",
    "Source ID": "001",
    "Workpiece Material": "Inconel 718",
    "Tool Material": "Carbide",
    "Tool Insert Code": "CCMT09T308N-SU",
    "Machine Tool": "GOODWAY CNC lathe (GLS-200M)",
    "Coating": "Coated (PVD)",
    "Used Coolant Name": null,
    "Dry/Wet": "Dry",
    "Chip Breaker": "No",
    "Cutting Speed [m/min]": "80",
    "Feed [mm/rev]": "0.092",
    "Depth of Cut [mm]": "0.2",
    "Coolant Consumption [mL/h]": null,
    "Nose Radius [mm]": "0.8",
    "Surface Roughness Ra [μm]": "0.179",
    "Tool Wear VB [mm]": "0.063",
    "Material Removal Rate [cm³/min]": "0.728",
    "Machining Time Tm [min]": "0.4108",
    "Cutting Force Fc [N]": null,
    "Temperature [°C]": null,
    "Tool Life TL [min]": null,
    "Cutting Power Pc [W]": null,
    "Vibration [m/s²]": null,
    "Notch Depth ND [mm]": null,
    "dn [mm]": null,
    "Pressure [MPa]": null
  },
  {
    "Process": "Turning",
    "Data ID": "001_07",
    "Source ID": "001",
    "Workpiece Material": "Inconel 718",
    "Tool Material": "Carbide",
    "Tool Insert Code": "CCMT09T308N-SU",
    "Machine Tool": "GOODWAY CNC lathe (GLS-200M)",
    "Coating": "Coated (PVD)",
    "Used Coolant Name": null,
    "Dry/Wet": "Dry",
    "Chip Breaker": "No",
    "Cutting Speed [m/min]": "100",
    "Feed [mm/rev]": "0.051",
    "Depth of Cut [mm]": "0.4",
    "Coolant Consumption [mL/h]": null,
    "Nose Radius [mm]": "0.8",
    "Surface Roughness Ra [μm]": "0.211",
    "Tool Wear VB [mm]": "0.111",
    "Material Removal Rate [cm³/min]": "2.55",
    "Machining Time Tm [min]": "0.5865",
    "Cutting Force Fc [N]": null,
    "Temperature [°C]": null,
    "Tool Life TL [min]": null,
    "Cutting Power Pc [W]": null,
    "Vibration [m/s²]": null,
    "Notch Depth ND [mm]": null,
    "dn [mm]": null,
    "Pressure [MPa]": null
  },
  {
    "Process": "Turning",
    "Data ID": "001_08",
    "Source ID": "001",
    "Workpiece Material": "Inconel 718",
    "Tool Material": "Carbide",
    "Tool Insert Code": "CCMT09T308N-SU",
    "Machine Tool": "GOODWAY CNC lathe (GLS-200M)",
    "Coating": "Coated (PVD)",
    "Used Coolant Name": null,
    "Dry/Wet": "Dry",
    "Chip Breaker": "No",
    "Cutting Speed [m/min]": "100",
    "Feed [mm/rev]": "0.071",
    "Depth of Cut [mm]": "0.2",
    "Coolant Consumption [mL/h]": null,
    "Nose Radius [mm]": "0.4",
    "Surface Roughness Ra [μm]": "0.175",
    "Tool Wear VB [mm]": "0.113",
    "Material Removal Rate [cm³/min]": "0.71",
    "Machining Time Tm [min]": "0.4212",
    "Cutting Force Fc [N]": null,
    "Temperature [°C]": null,
    "Tool Life TL [min]": null,
    "Cutting Power Pc [W]": null,
    "Vibration [m/s²]": null,
    "Notch Depth ND [mm]": null,
    "dn [mm]": null,
    "Pressure [MPa]": null
  },
  {
    "Process": "Turning",
    "Data ID": "001_09",
    "Source ID": "001",
    "Workpiece Material": "Inconel 718",
    "Tool Material": "Carbide",
    "Tool Insert Code": "CCMT09T308N-SU",
    "Machine Tool": "GOODWAY CNC lathe (GLS-200M)",
    "Coating": "Coated (PVD)",
    "Used Coolant Name": null,
    "Dry/Wet": "Dry",
    "Chip Breaker": "No",
    "Cutting Speed [m/min]": "100",
    "Feed [mm/rev]": "0.092",
    "Depth of Cut [mm]": "0.3",
    "Coolant Consumption [mL/h]": null,
    "Nose Radius [mm]": "0.4",
    "Surface Roughness Ra [μm]": "0.195",
    "Tool Wear VB [mm]": "0.108",
    "Material Removal Rate [cm³/min]": "2.73",
    "Machining Time Tm [min]": "0.3287",
    "Cutting Force Fc [N]": null,
    "Temperature [°C]": null,
    "Tool Life TL [min]": null,
    "Cutting Power Pc [W]": null,
    "Vibration [m/s²]": null,
    "Notch Depth ND [mm]": null,
    "dn [mm]": null,
    "Pressure [MPa]": null
  },
  {
    "Process": "Turning",
    "Data ID": "002_01",
    "Source ID": "002",
    "Workpiece Material": "Inconel 718",
    "Tool Material": "Carbide",
    "Tool Insert Code": "SNMG 120408 NN LT 10",
    "Machine Tool": "EMCOMAT 17-D Precision Lathe",
    "Coating": "TiAlN PVD Coated",
    "Used Coolant Name": "MQLSO (Sunflower Oil)",
    "Dry/Wet": "Wet",
    "Chip Breaker": "No",
    "Cutting Speed [m/min]": "30",
    "Feed [mm/rev]": "0.168",
    "Depth of Cut [mm]": "1.0",
    "Coolant Consumption [mL/h]": "250",
    "Nose Radius [mm]": "0.8",
    "Surface Roughness Ra [μm]": "0.87",
    "Tool Wear VB [mm]": "0.116",
    "Material Removal Rate [cm³/min]": null,
    "Machining Time Tm [min]": null,
    "Cutting Force Fc [N]": null,
    "Temperature [°C]": null,
    "Tool Life TL [min]": null,
    "Cutting Power Pc [W]": null,
    "Vibration [m/s²]": null,
    "Notch Depth ND [mm]": null,
    "dn [mm]": null,
    "Pressure [MPa]": null
  },
  {
    "Process": "Turning",
    "Data ID": "002_02",
    "Source ID": "002",
    "Workpiece Material": "Inconel 718",
    "Tool Material": "Carbide",
    "Tool Insert Code": "SNMG 120408 NN LT 10",
    "Machine Tool": "EMCOMAT 17-D Precision Lathe",
    "Coating": "TiAlN PVD Coated",
    "Used Coolant Name": "MQLSO (Sunflower Oil)",
    "Dry/Wet": "Wet",
    "Chip Breaker": "No",
    "Cutting Speed [m/min]": "30",
    "Feed [mm/rev]": "0.281",
    "Depth of Cut [mm]": "1.0",
    "Coolant Consumption [mL/h]": "250",
    "Nose Radius [mm]": "0.8",
    "Surface Roughness Ra [μm]": "1.51",
    "Tool Wear VB [mm]": "0.127",
    "Material Removal Rate [cm³/min]": null,
    "Machining Time Tm [min]": null,
    "Cutting Force Fc [N]": null,
    "Temperature [°C]": null,
    "Tool Life TL [min]": null,
    "Cutting Power Pc [W]": null,
    "Vibration [m/s²]": null,
    "Notch Depth ND [mm]": null,
    "dn [mm]": null,
    "Pressure [MPa]": null
  },
  {
    "Process": "Turning",
    "Data ID": "002_03",
    "Source ID": "002",
    "Workpiece Material": "Inconel 718",
    "Tool Material": "Carbide",
    "Tool Insert Code": "SNMG 120408 NN LT 10",
    "Machine Tool": "EMCOMAT 17-D Precision Lathe",
    "Coating": "TiAlN PVD Coated",
    "Used Coolant Name": "MQLSO (Sunflower Oil)",
    "Dry/Wet": "Wet",
    "Chip Breaker": "No",
    "Cutting Speed [m/min]": "30",
    "Feed [mm/rev]": "0.393",
    "Depth of Cut [mm]": "1.0",
    "Coolant Consumption [mL/h]": "250",
    "Nose Radius [mm]": "0.8",
    "Surface Roughness Ra [μm]": "2.84",
    "Tool Wear VB [mm]": "0.137",
    "Material Removal Rate [cm³/min]": null,
    "Machining Time Tm [min]": null,
    "Cutting Force Fc [N]": null,
    "Temperature [°C]": null,
    "Tool Life TL [min]": null,
    "Cutting Power Pc [W]": null,
    "Vibration [m/s²]": null,
    "Notch Depth ND [mm]": null,
    "dn [mm]": null,
    "Pressure [MPa]": null
  },
  {
    "Process": "Turning",
    "Data ID": "002_04",
    "Source ID": "002",
    "Workpiece Material": "Inconel 718",
    "Tool Material": "Carbide",
    "Tool Insert Code": "SNMG 120408 NN LT 10",
    "Machine Tool": "EMCOMAT 17-D Precision Lathe",
    "Coating": "TiAlN PVD Coated",
    "Used Coolant Name": "MQLSO (Sunflower Oil)",
    "Dry/Wet": "Wet",
    "Chip Breaker": "No",
    "Cutting Speed [m/min]": "50",
    "Feed [mm/rev]": "0.168",
    "Depth of Cut [mm]": "1.0",
    "Coolant Consumption [mL/h]": "250",
    "Nose Radius [mm]": "0.8",
    "Surface Roughness Ra [μm]": "0.63",
    "Tool Wear VB [mm]": "0.141",
    "Material Removal Rate [cm³/min]": null,
    "Machining Time Tm [min]": null,
    "Cutting Force Fc [N]": null,
    "Temperature [°C]": null,
    "Tool Life TL [min]": null,
    "Cutting Power Pc [W]": null,
    "Vibration [m/s²]": null,
    "Notch Depth ND [mm]": null,
    "dn [mm]": null,
    "Pressure [MPa]": null
  },
  {
    "Process": "Turning",
    "Data ID": "002_05",
    "Source ID": "002",
    "Workpiece Material": "Inconel 718",
    "Tool Material": "Carbide",
    "Tool Insert Code": "SNMG 120408 NN LT 10",
    "Machine Tool": "EMCOMAT 17-D Precision Lathe",
    "Coating": "TiAlN PVD Coated",
    "Used Coolant Name": "MQLSO (Sunflower Oil)",
    "Dry/Wet": "Wet",
    "Chip Breaker": "No",
    "Cutting Speed [m/min]": "50",
    "Feed [mm/rev]": "0.281",
    "Depth of Cut [mm]": "1.0",
    "Coolant Consumption [mL/h]": "250",
    "Nose Radius [mm]": "0.8",
    "Surface Roughness Ra [μm]": "1.42",
    "Tool Wear VB [mm]": "0.145",
    "Material Removal Rate [cm³/min]": null,
    "Machining Time Tm [min]": null,
    "Cutting Force Fc [N]": null,
    "Temperature [°C]": null,
    "Tool Life TL [min]": null,
    "Cutting Power Pc [W]": null,
    "Vibration [m/s²]": null,
    "Notch Depth ND [mm]": null,
    "dn [mm]": null,
    "Pressure [MPa]": null
  },
  {
    "Process": "Turning",
    "Data ID": "002_06",
    "Source ID": "002",
    "Workpiece Material": "Inconel 718",
    "Tool Material": "Carbide",
    "Tool Insert Code": "SNMG 120408 NN LT 10",
    "Machine Tool": "EMCOMAT 17-D Precision Lathe",
    "Coating": "TiAlN PVD Coated",
    "Used Coolant Name": "MQLSO (Sunflower Oil)",
    "Dry/Wet": "Wet",
    "Chip Breaker": "No",
    "Cutting Speed [m/min]": "50",
    "Feed [mm/rev]": "0.393",
    "Depth of Cut [mm]": "1.0",
    "Coolant Consumption [mL/h]": "250",
    "Nose Radius [mm]": "0.8",
    "Surface Roughness Ra [μm]": "2.64",
    "Tool Wear VB [mm]": "0.151",
    "Material Removal Rate [cm³/min]": null,
    "Machining Time Tm [min]": null,
    "Cutting Force Fc [N]": null,
    "Temperature [°C]": null,
    "Tool Life TL [min]": null,
    "Cutting Power Pc [W]": null,
    "Vibration [m/s²]": null,
    "Notch Depth ND [mm]": null,
    "dn [mm]": null,
    "Pressure [MPa]": null
  },
  {
    "Process": "Turning",
    "Data ID": "002_07",
    "Source ID": "002",
    "Workpiece Material": "Inconel 718",
    "Tool Material": "Carbide",
    "Tool Insert Code": "SNMG 120408 NN LT 10",
    "Machine Tool": "EMCOMAT 17-D Precision Lathe",
    "Coating": "TiAlN PVD Coated",
    "Used Coolant Name": "MQLSO (Sunflower Oil)",
    "Dry/Wet": "Wet",
    "Chip Breaker": "No",
    "Cutting Speed [m/min]": "70",
    "Feed [mm/rev]": "0.168",
    "Depth of Cut [mm]": "1.0",
    "Coolant Consumption [mL/h]": "250",
    "Nose Radius [mm]": "0.8",
    "Surface Roughness Ra [μm]": "0.43",
    "Tool Wear VB [mm]": "0.153",
    "Material Removal Rate [cm³/min]": null,
    "Machining Time Tm [min]": null,
    "Cutting Force Fc [N]": null,
    "Temperature [°C]": null,
    "Tool Life TL [min]": null,
    "Cutting Power Pc [W]": null,
    "Vibration [m/s²]": null,
    "Notch Depth ND [mm]": null,
    "dn [mm]": null,
    "Pressure [MPa]": null
  },
  {
    "Process": "Turning",
    "Data ID": "002_08",
    "Source ID": "002",
    "Workpiece Material": "Inconel 718",
    "Tool Material": "Carbide",
    "Tool Insert Code": "SNMG 120408 NN LT 10",
    "Machine Tool": "EMCOMAT 17-D Precision Lathe",
    "Coating": "TiAlN PVD Coated",
    "Used Coolant Name": "MQLSO (Sunflower Oil)",
    "Dry/Wet": "Wet",
    "Chip Breaker": "No",
    "Cutting Speed [m/min]": "70",
    "Feed [mm/rev]": "0.281",
    "Depth of Cut [mm]": "1.0",
    "Coolant Consumption [mL/h]": "250",
    "Nose Radius [mm]": "0.8",
    "Surface Roughness Ra [μm]": "1.21",
    "Tool Wear VB [mm]": "0.161",
    "Material Removal Rate [cm³/min]": null,
    "Machining Time Tm [min]": null,
    "Cutting Force Fc [N]": null,
    "Temperature [°C]": null,
    "Tool Life TL [min]": null,
    "Cutting Power Pc [W]": null,
    "Vibration [m/s²]": null,
    "Notch Depth ND [mm]": null,
    "dn [mm]": null,
    "Pressure [MPa]": null
  },
  {
    "Process": "Turning",
    "Data ID": "002_09",
    "Source ID": "002",
    "Workpiece Material": "Inconel 718",
    "Tool Material": "Carbide",
    "Tool Insert Code": "SNMG 120408 NN LT 10",
    "Machine Tool": "EMCOMAT 17-D Precision Lathe",
    "Coating": "TiAlN PVD Coated",
    "Used Coolant Name": "MQLSO (Sunflower Oil)",
    "Dry/Wet": "Wet",
    "Chip Breaker": "No",
    "Cutting Speed [m/min]": "70",
    "Feed [mm/rev]": "0.393",
    "Depth of Cut [mm]": "1.0",
    "Coolant Consumption [mL/h]": "250",
    "Nose Radius [mm]": "0.8",
    "Surface Roughness Ra [μm]": "2.36",
    "Tool Wear VB [mm]": "0.169",
    "Material Removal Rate [cm³/min]": null,
    "Machining Time Tm [min]": null,
    "Cutting Force Fc [N]": null,
    "Temperature [°C]": null,
    "Tool Life TL [min]": null,
    "Cutting Power Pc [W]": null,
    "Vibration [m/s²]": null,
    "Notch Depth ND [mm]": null,
    "dn [mm]": null,
    "Pressure [MPa]": null
  },
  {
    "Process": "Turning",
    "Data ID": "002_10",
    "Source ID": "002",
    "Workpiece Material": "Inconel 718",
    "Tool Material": "Carbide",
    "Tool Insert Code": "SNMG 120408 NN LT 10",
    "Machine Tool": "EMCOMAT 17-D Precision Lathe",
    "Coating": "TiAlN PVD Coated",
    "Used Coolant Name": "MQLCO (Castrol Oil)",
    "Dry/Wet": "Wet",
    "Chip Breaker": "No",
    "Cutting Speed [m/min]": "30",
    "Feed [mm/rev]": "0.168",
    "Depth of Cut [mm]": "1.0",
    "Coolant Consumption [mL/h]": "250",
    "Nose Radius [mm]": "0.8",
    "Surface Roughness Ra [μm]": "1.14",
    "Tool Wear VB [mm]": "0.126",
    "Material Removal Rate [cm³/min]": null,
    "Machining Time Tm [min]": null,
    "Cutting Force Fc [N]": null,
    "Temperature [°C]": null,
    "Tool Life TL [min]": null,
    "Cutting Power Pc [W]": null,
    "Vibration [m/s²]": null,
    "Notch Depth ND [mm]": null,
    "dn [mm]": null,
    "Pressure [MPa]": null
  },
  {
    "Process": "Turning",
    "Data ID": "002_11",
    "Source ID": "002",
    "Workpiece Material": "Inconel 718",
    "Tool Material": "Carbide",
    "Tool Insert Code": "SNMG 120408 NN LT 10",
    "Machine Tool": "EMCOMAT 17-D Precision Lathe",
    "Coating": "TiAlN PVD Coated",
    "Used Coolant Name": "MQLCO (Castrol Oil)",
    "Dry/Wet": "Wet",
    "Chip Breaker": "No",
    "Cutting Speed [m/min]": "30",
    "Feed [mm/rev]": "0.281",
    "Depth of Cut [mm]": "1.0",
    "Coolant Consumption [mL/h]": "250",
    "Nose Radius [mm]": "0.8",
    "Surface Roughness Ra [μm]": "1.95",
    "Tool Wear VB [mm]": "0.131",
    "Material Removal Rate [cm³/min]": null,
    "Machining Time Tm [min]": null,
    "Cutting Force Fc [N]": null,
    "Temperature [°C]": null,
    "Tool Life TL [min]": null,
    "Cutting Power Pc [W]": null,
    "Vibration [m/s²]": null,
    "Notch Depth ND [mm]": null,
    "dn [mm]": null,
    "Pressure [MPa]": null
  },
  {
    "Process": "Turning",
    "Data ID": "002_12",
    "Source ID": "002",
    "Workpiece Material": "Inconel 718",
    "Tool Material": "Carbide",
    "Tool Insert Code": "SNMG 120408 NN LT 10",
    "Machine Tool": "EMCOMAT 17-D Precision Lathe",
    "Coating": "TiAlN PVD Coated",
    "Used Coolant Name": "MQLCO (Castrol Oil)",
    "Dry/Wet": "Wet",
    "Chip Breaker": "No",
    "Cutting Speed [m/min]": "30",
    "Feed [mm/rev]": "0.393",
    "Depth of Cut [mm]": "1.0",
    "Coolant Consumption [mL/h]": "250",
    "Nose Radius [mm]": "0.8",
    "Surface Roughness Ra [μm]": "3.23",
    "Tool Wear VB [mm]": "0.151",
    "Material Removal Rate [cm³/min]": null,
    "Machining Time Tm [min]": null,
    "Cutting Force Fc [N]": null,
    "Temperature [°C]": null,
    "Tool Life TL [min]": null,
    "Cutting Power Pc [W]": null,
    "Vibration [m/s²]": null,
    "Notch Depth ND [mm]": null,
    "dn [mm]": null,
    "Pressure [MPa]": null
  },
  {
    "Process": "Turning",
    "Data ID": "002_13",
    "Source ID": "002",
    "Workpiece Material": "Inconel 718",
    "Tool Material": "Carbide",
    "Tool Insert Code": "SNMG 120408 NN LT 10",
    "Machine Tool": "EMCOMAT 17-D Precision Lathe",
    "Coating": "TiAlN PVD Coated",
    "Used Coolant Name": "MQLCO (Castrol Oil)",
    "Dry/Wet": "Wet",
    "Chip Breaker": "No",
    "Cutting Speed [m/min]": "50",
    "Feed [mm/rev]": "0.168",
    "Depth of Cut [mm]": "1.0",
    "Coolant Consumption [mL/h]": "250",
    "Nose Radius [mm]": "0.8",
    "Surface Roughness Ra [μm]": "1.24",
    "Tool Wear VB [mm]": "0.158",
    "Material Removal Rate [cm³/min]": null,
    "Machining Time Tm [min]": null,
    "Cutting Force Fc [N]": null,
    "Temperature [°C]": null,
    "Tool Life TL [min]": null,
    "Cutting Power Pc [W]": null,
    "Vibration [m/s²]": null,
    "Notch Depth ND [mm]": null,
    "dn [mm]": null,
    "Pressure [MPa]": null
  },
  {
    "Process": "Turning",
    "Data ID": "002_14",
    "Source ID": "002",
    "Workpiece Material": "Inconel 718",
    "Tool Material": "Carbide",
    "Tool Insert Code": "SNMG 120408 NN LT 10",
    "Machine Tool": "EMCOMAT 17-D Precision Lathe",
    "Coating": "TiAlN PVD Coated",
    "Used Coolant Name": "MQLCO (Castrol Oil)",
    "Dry/Wet": "Wet",
    "Chip Breaker": "No",
    "Cutting Speed [m/min]": "50",
    "Feed [mm/rev]": "0.281",
    "Depth of Cut [mm]": "1.0",
    "Coolant Consumption [mL/h]": "250",
    "Nose Radius [mm]": "0.8",
    "Surface Roughness Ra [μm]": "1.55",
    "Tool Wear VB [mm]": "0.169",
    "Material Removal Rate [cm³/min]": null,
    "Machining Time Tm [min]": null,
    "Cutting Force Fc [N]": null,
    "Temperature [°C]": null,
    "Tool Life TL [min]": null,
    "Cutting Power Pc [W]": null,
    "Vibration [m/s²]": null,
    "Notch Depth ND [mm]": null,
    "dn [mm]": null,
    "Pressure [MPa]": null
  },
  {
    "Process": "Turning",
    "Data ID": "002_15",
    "Source ID": "002",
    "Workpiece Material": "Inconel 718",
    "Tool Material": "Carbide",
    "Tool Insert Code": "SNMG 120408 NN LT 10",
    "Machine Tool": "EMCOMAT 17-D Precision Lathe",
    "Coating": "TiAlN PVD Coated",
    "Used Coolant Name": "MQLCO (Castrol Oil)",
    "Dry/Wet": "Wet",
    "Chip Breaker": "No",
    "Cutting Speed [m/min]": "50",
    "Feed [mm/rev]": "0.393",
    "Depth of Cut [mm]": "1.0",
    "Coolant Consumption [mL/h]": "250",
    "Nose Radius [mm]": "0.8",
    "Surface Roughness Ra [μm]": "3.10",
    "Tool Wear VB [mm]": "0.173",
    "Material Removal Rate [cm³/min]": null,
    "Machining Time Tm [min]": null,
    "Cutting Force Fc [N]": null,
    "Temperature [°C]": null,
    "Tool Life TL [min]": null,
    "Cutting Power Pc [W]": null,
    "Vibration [m/s²]": null,
    "Notch Depth ND [mm]": null,
    "dn [mm]": null,
    "Pressure [MPa]": null
  },
  {
    "Process": "Turning",
    "Data ID": "002_16",
    "Source ID": "002",
    "Workpiece Material": "Inconel 718",
    "Tool Material": "Carbide",
    "Tool Insert Code": "SNMG 120408 NN LT 10",
    "Machine Tool": "EMCOMAT 17-D Precision Lathe",
    "Coating": "TiAlN PVD Coated",
    "Used Coolant Name": "MQLCO (Castrol Oil)",
    "Dry/Wet": "Wet",
    "Chip Breaker": "No",
    "Cutting Speed [m/min]": "70",
    "Feed [mm/rev]": "0.168",
    "Depth of Cut [mm]": "1.0",
    "Coolant Consumption [mL/h]": "250",
    "Nose Radius [mm]": "0.8",
    "Surface Roughness Ra [μm]": "0.91",
    "Tool Wear VB [mm]": "0.165",
    "Material Removal Rate [cm³/min]": null,
    "Machining Time Tm [min]": null,
    "Cutting Force Fc [N]": null,
    "Temperature [°C]": null,
    "Tool Life TL [min]": null,
    "Cutting Power Pc [W]": null,
    "Vibration [m/s²]": null,
    "Notch Depth ND [mm]": null,
    "dn [mm]": null,
    "Pressure [MPa]": null
  },
  {
    "Process": "Turning",
    "Data ID": "002_17",
    "Source ID": "002",
    "Workpiece Material": "Inconel 718",
    "Tool Material": "Carbide",
    "Tool Insert Code": "SNMG 120408 NN LT 10",
    "Machine Tool": "EMCOMAT 17-D Precision Lathe",
    "Coating": "TiAlN PVD Coated",
    "Used Coolant Name": "MQLCO (Castrol Oil)",
    "Dry/Wet": "Wet",
    "Chip Breaker": "No",
    "Cutting Speed [m/min]": "70",
    "Feed [mm/rev]": "0.281",
    "Depth of Cut [mm]": "1.0",
    "Coolant Consumption [mL/h]": "250",
    "Nose Radius [mm]": "0.8",
    "Surface Roughness Ra [μm]": "1.33",
    "Tool Wear VB [mm]": "0.182",
    "Material Removal Rate [cm³/min]": null,
    "Machining Time Tm [min]": null,
    "Cutting Force Fc [N]": null,
    "Temperature [°C]": null,
    "Tool Life TL [min]": null,
    "Cutting Power Pc [W]": null,
    "Vibration [m/s²]": null,
    "Notch Depth ND [mm]": null,
    "dn [mm]": null,
    "Pressure [MPa]": null
  },
  {
    "Process": "Turning",
    "Data ID": "002_18",
    "Source ID": "002",
    "Workpiece Material": "Inconel 718",
    "Tool Material": "Carbide",
    "Tool Insert Code": "SNMG 120408 NN LT 10",
    "Machine Tool": "EMCOMAT 17-D Precision Lathe",
    "Coating": "TiAlN PVD Coated",
    "Used Coolant Name": "MQLCO (Castrol Oil)",
    "Dry/Wet": "Wet",
    "Chip Breaker": "No",
    "Cutting Speed [m/min]": "70",
    "Feed [mm/rev]": "0.393",
    "Depth of Cut [mm]": "1.0",
    "Coolant Consumption [mL/h]": "250",
    "Nose Radius [mm]": "0.8",
    "Surface Roughness Ra [μm]": "2.82",
    "Tool Wear VB [mm]": "0.187",
    "Material Removal Rate [cm³/min]": null,
    "Machining Time Tm [min]": null,
    "Cutting Force Fc [N]": null,
    "Temperature [°C]": null,
    "Tool Life TL [min]": null,
    "Cutting Power Pc [W]": null,
    "Vibration [m/s²]": null,
    "Notch Depth ND [mm]": null,
    "dn [mm]": null,
    "Pressure [MPa]": null
  },
  {
    "Process": "Turning",
    "Data ID": "002_19",
    "Source ID": "002",
    "Workpiece Material": "Inconel 718",
    "Tool Material": "Carbide",
    "Tool Insert Code": "SNMG 120408 NN LT 10",
    "Machine Tool": "EMCOMAT 17-D Precision Lathe",
    "Coating": "TiAlN PVD Coated",
    "Used Coolant Name": null,
    "Dry/Wet": "Dry",
    "Chip Breaker": "No",
    "Cutting Speed [m/min]": "30",
    "Feed [mm/rev]": "0.168",
    "Depth of Cut [mm]": "1.0",
    "Coolant Consumption [mL/h]": null,
    "Nose Radius [mm]": "0.8",
    "Surface Roughness Ra [μm]": "1.73",
    "Tool Wear VB [mm]": "0.157",
    "Material Removal Rate [cm³/min]": null,
    "Machining Time Tm [min]": null,
    "Cutting Force Fc [N]": null,
    "Temperature [°C]": null,
    "Tool Life TL [min]": null,
    "Cutting Power Pc [W]": null,
    "Vibration [m/s²]": null,
    "Notch Depth ND [mm]": null,
    "dn [mm]": null,
    "Pressure [MPa]": null
  },
  {
    "Process": "Turning",
    "Data ID": "002_20",
    "Source ID": "002",
    "Workpiece Material": "Inconel 718",
    "Tool Material": "Carbide",
    "Tool Insert Code": "SNMG 120408 NN LT 10",
    "Machine Tool": "EMCOMAT 17-D Precision Lathe",
    "Coating": "TiAlN PVD Coated",
    "Used Coolant Name": null,
    "Dry/Wet": "Dry",
    "Chip Breaker": "No",
    "Cutting Speed [m/min]": "30",
    "Feed [mm/rev]": "0.281",
    "Depth of Cut [mm]": "1.0",
    "Coolant Consumption [mL/h]": null,
    "Nose Radius [mm]": "0.8",
    "Surface Roughness Ra [μm]": "2.15",
    "Tool Wear VB [mm]": "0.162",
    "Material Removal Rate [cm³/min]": null,
    "Machining Time Tm [min]": null,
    "Cutting Force Fc [N]": null,
    "Temperature [°C]": null,
    "Tool Life TL [min]": null,
    "Cutting Power Pc [W]": null,
    "Vibration [m/s²]": null,
    "Notch Depth ND [mm]": null,
    "dn [mm]": null,
    "Pressure [MPa]": null
  },
  {
    "Process": "Turning",
    "Data ID": "002_21",
    "Source ID": "002",
    "Workpiece Material": "Inconel 718",
    "Tool Material": "Carbide",
    "Tool Insert Code": "SNMG 120408 NN LT 10",
    "Machine Tool": "EMCOMAT 17-D Precision Lathe",
    "Coating": "TiAlN PVD Coated",
    "Used Coolant Name": null,
    "Dry/Wet": "Dry",
    "Chip Breaker": "No",
    "Cutting Speed [m/min]": "30",
    "Feed [mm/rev]": "0.393",
    "Depth of Cut [mm]": "1.0",
    "Coolant Consumption [mL/h]": null,
    "Nose Radius [mm]": "0.8",
    "Surface Roughness Ra [μm]": "3.42",
    "Tool Wear VB [mm]": "0.174",
    "Material Removal Rate [cm³/min]": null,
    "Machining Time Tm [min]": null,
    "Cutting Force Fc [N]": null,
    "Temperature [°C]": null,
    "Tool Life TL [min]": null,
    "Cutting Power Pc [W]": null,
    "Vibration [m/s²]": null,
    "Notch Depth ND [mm]": null,
    "dn [mm]": null,
    "Pressure [MPa]": null
  },
  {
    "Process": "Turning",
    "Data ID": "002_22",
    "Source ID": "002",
    "Workpiece Material": "Inconel 718",
    "Tool Material": "Carbide",
    "Tool Insert Code": "SNMG 120408 NN LT 10",
    "Machine Tool": "EMCOMAT 17-D Precision Lathe",
    "Coating": "TiAlN PVD Coated",
    "Used Coolant Name": null,
    "Dry/Wet": "Dry",
    "Chip Breaker": "No",
    "Cutting Speed [m/min]": "50",
    "Feed [mm/rev]": "0.168",
    "Depth of Cut [mm]": "1.0",
    "Coolant Consumption [mL/h]": null,
    "Nose Radius [mm]": "0.8",
    "Surface Roughness Ra [μm]": "1.31",
    "Tool Wear VB [mm]": "0.187",
    "Material Removal Rate [cm³/min]": null,
    "Machining Time Tm [min]": null,
    "Cutting Force Fc [N]": null,
    "Temperature [°C]": null,
    "Tool Life TL [min]": null,
    "Cutting Power Pc [W]": null,
    "Vibration [m/s²]": null,
    "Notch Depth ND [mm]": null,
    "dn [mm]": null,
    "Pressure [MPa]": null
  },
  {
    "Process": "Turning",
    "Data ID": "002_23",
    "Source ID": "002",
    "Workpiece Material": "Inconel 718",
    "Tool Material": "Carbide",
    "Tool Insert Code": "SNMG 120408 NN LT 10",
    "Machine Tool": "EMCOMAT 17-D Precision Lathe",
    "Coating": "TiAlN PVD Coated",
    "Used Coolant Name": null,
    "Dry/Wet": "Dry",
    "Chip Breaker": "No",
    "Cutting Speed [m/min]": "50",
    "Feed [mm/rev]": "0.281",
    "Depth of Cut [mm]": "1.0",
    "Coolant Consumption [mL/h]": null,
    "Nose Radius [mm]": "0.8",
    "Surface Roughness Ra [μm]": "1.64",
    "Tool Wear VB [mm]": "0.199",
    "Material Removal Rate [cm³/min]": null,
    "Machining Time Tm [min]": null,
    "Cutting Force Fc [N]": null,
    "Temperature [°C]": null,
    "Tool Life TL [min]": null,
    "Cutting Power Pc [W]": null,
    "Vibration [m/s²]": null,
    "Notch Depth ND [mm]": null,
    "dn [mm]": null,
    "Pressure [MPa]": null
  },
  {
    "Process": "Turning",
    "Data ID": "002_24",
    "Source ID": "002",
    "Workpiece Material": "Inconel 718",
    "Tool Material": "Carbide",
    "Tool Insert Code": "SNMG 120408 NN LT 10",
    "Machine Tool": "EMCOMAT 17-D Precision Lathe",
    "Coating": "TiAlN PVD Coated",
    "Used Coolant Name": null,
    "Dry/Wet": "Dry",
    "Chip Breaker": "No",
    "Cutting Speed [m/min]": "50",
    "Feed [mm/rev]": "0.393",
    "Depth of Cut [mm]": "1.0",
    "Coolant Consumption [mL/h]": null,
    "Nose Radius [mm]": "0.8",
    "Surface Roughness Ra [μm]": "3.24",
    "Tool Wear VB [mm]": "0.208",
    "Material Removal Rate [cm³/min]": null,
    "Machining Time Tm [min]": null,
    "Cutting Force Fc [N]": null,
    "Temperature [°C]": null,
    "Tool Life TL [min]": null,
    "Cutting Power Pc [W]": null,
    "Vibration [m/s²]": null,
    "Notch Depth ND [mm]": null,
    "dn [mm]": null,
    "Pressure [MPa]": null
  },
  {
    "Process": "Turning",
    "Data ID": "002_25",
    "Source ID": "002",
    "Workpiece Material": "Inconel 718",
    "Tool Material": "Carbide",
    "Tool Insert Code": "SNMG 120408 NN LT 10",
    "Machine Tool": "EMCOMAT 17-D Precision Lathe",
    "Coating": "TiAlN PVD Coated",
    "Used Coolant Name": null,
    "Dry/Wet": "Dry",
    "Chip Breaker": "No",
    "Cutting Speed [m/min]": "70",
    "Feed [mm/rev]": "0.168",
    "Depth of Cut [mm]": "1.0",
    "Coolant Consumption [mL/h]": null,
    "Nose Radius [mm]": "0.8",
    "Surface Roughness Ra [μm]": "1.16",
    "Tool Wear VB [mm]": "0.212",
    "Material Removal Rate [cm³/min]": null,
    "Machining Time Tm [min]": null,
    "Cutting Force Fc [N]": null,
    "Temperature [°C]": null,
    "Tool Life TL [min]": null,
    "Cutting Power Pc [W]": null,
    "Vibration [m/s²]": null,
    "Notch Depth ND [mm]": null,
    "dn [mm]": null,
    "Pressure [MPa]": null
  },
  {
    "Process": "Turning",
    "Data ID": "002_26",
    "Source ID": "002",
    "Workpiece Material": "Inconel 718",
    "Tool Material": "Carbide",
    "Tool Insert Code": "SNMG 120408 NN LT 10",
    "Machine Tool": "EMCOMAT 17-D Precision Lathe",
    "Coating": "TiAlN PVD Coated",
    "Used Coolant Name": null,
    "Dry/Wet": "Dry",
    "Chip Breaker": "No",
    "Cutting Speed [m/min]": "70",
    "Feed [mm/rev]": "0.281",
    "Depth of Cut [mm]": "1.0",
    "Coolant Consumption [mL/h]": null,
    "Nose Radius [mm]": "0.8",
    "Surface Roughness Ra [μm]": "1.52",
    "Tool Wear VB [mm]": "0.225",
    "Material Removal Rate [cm³/min]": null,
    "Machining Time Tm [min]": null,
    "Cutting Force Fc [N]": null,
    "Temperature [°C]": null,
    "Tool Life TL [min]": null,
    "Cutting Power Pc [W]": null,
    "Vibration [m/s²]": null,
    "Notch Depth ND [mm]": null,
    "dn [mm]": null,
    "Pressure [MPa]": null
  },
  {
    "Process": "Turning",
    "Data ID": "002_27",
    "Source ID": "002",
    "Workpiece Material": "Inconel 718",
    "Tool Material": "Carbide",
    "Tool Insert Code": "SNMG 120408 NN LT 10",
    "Machine Tool": "EMCOMAT 17-D Precision Lathe",
    "Coating": "TiAlN PVD Coated",
    "Used Coolant Name": null,
    "Dry/Wet": "Dry",
    "Chip Breaker": "No",
    "Cutting Speed [m/min]": "70",
    "Feed [mm/rev]": "0.393",
    "Depth of Cut [mm]": "1.0",
    "Coolant Consumption [mL/h]": null,
    "Nose Radius [mm]": "0.8",
    "Surface Roughness Ra [μm]": "3.61",
    "Tool Wear VB [mm]": "0.319",
    "Material Removal Rate [cm³/min]": null,
    "Machining Time Tm [min]": null,
    "Cutting Force Fc [N]": null,
    "Temperature [°C]": null,
    "Tool Life TL [min]": null,
    "Cutting Power Pc [W]": null,
    "Vibration [m/s²]": null,
    "Notch Depth ND [mm]": null,
    "dn [mm]": null,
    "Pressure [MPa]": null
  },
  {
    "Process": "Turning",
    "Data ID": "003_01",
    "Source ID": "003",
    "Workpiece Material": "Inconel 718",
    "Tool Material": "Carbide",
    "Tool Insert Code": "CNMG120408MS",
    "Machine Tool": "CNC Lathe",
    "Coating": "Coated (TiAlN PVD)",
    "Used Coolant Name": "MQL(Al2O3 + MWCNT + vegetable palm oil)",
    "Dry/Wet": "Wet",
    "Chip Breaker": "No",
    "Cutting Speed [m/min]": "65",
    "Feed [mm/rev]": "0.2",
    "Depth of Cut [mm]": "0.8",
    "Coolant Consumption [mL/h]": "60",
    "Nose Radius [mm]": "0.8",
    "Surface Roughness Ra [μm]": "1.49",
    "Tool Wear VB [mm]": null,
    "Material Removal Rate [cm³/min]": null,
    "Machining Time Tm [min]": null,
    "Cutting Force Fc [N]": "537",
    "Temperature [°C]": null,
    "Tool Life TL [min]": "4.21",
    "Cutting Power Pc [W]": null,
    "Vibration [m/s²]": null,
    "Notch Depth ND [mm]": null,
    "dn [mm]": null,
    "Pressure [MPa]": null
  },
  {
    "Process": "Turning",
    "Data ID": "003_02",
    "Source ID": "003",
    "Workpiece Material": "Inconel 718",
    "Tool Material": "Carbide",
    "Tool Insert Code": "CNMG120408MS",
    "Machine Tool": "CNC Lathe",
    "Coating": "Coated (TiAlN PVD)",
    "Used Coolant Name": "MQL(Al2O3 + MWCNT + vegetable palm oil)",
    "Dry/Wet": "Wet",
    "Chip Breaker": "No",
    "Cutting Speed [m/min]": "45",
    "Feed [mm/rev]": "0.15",
    "Depth of Cut [mm]": "0.7",
    "Coolant Consumption [mL/h]": "60",
    "Nose Radius [mm]": "0.8",
    "Surface Roughness Ra [μm]": "1.36",
    "Tool Wear VB [mm]": null,
    "Material Removal Rate [cm³/min]": null,
    "Machining Time Tm [min]": null,
    "Cutting Force Fc [N]": "431",
    "Temperature [°C]": null,
    "Tool Life TL [min]": "7.7",
    "Cutting Power Pc [W]": null,
    "Vibration [m/s²]": null,
    "Notch Depth ND [mm]": null,
    "dn [mm]": null,
    "Pressure [MPa]": null
  },
  {
    "Process": "Turning",
    "Data ID": "003_03",
    "Source ID": "003",
    "Workpiece Material": "Inconel 718",
    "Tool Material": "Carbide",
    "Tool Insert Code": "CNMG120408MS",
    "Machine Tool": "CNC Lathe",
    "Coating": "Coated (TiAlN PVD)",
    "Used Coolant Name": "MQL(Al2O3 + MWCNT + vegetable palm oil)",
    "Dry/Wet": "Wet",
    "Chip Breaker": "No",
    "Cutting Speed [m/min]": "45",
    "Feed [mm/rev]": "0.25",
    "Depth of Cut [mm]": "0.7",
    "Coolant Consumption [mL/h]": "60",
    "Nose Radius [mm]": "0.8",
    "Surface Roughness Ra [μm]": "1.9",
    "Tool Wear VB [mm]": null,
    "Material Removal Rate [cm³/min]": null,
    "Machining Time Tm [min]": null,
    "Cutting Force Fc [N]": "617",
    "Temperature [°C]": null,
    "Tool Life TL [min]": "5.46",
    "Cutting Power Pc [W]": null,
    "Vibration [m/s²]": null,
    "Notch Depth ND [mm]": null,
    "dn [mm]": null,
    "Pressure [MPa]": null
  },
  {
    "Process": "Turning",
    "Data ID": "003_04",
    "Source ID": "003",
    "Workpiece Material": "Inconel 718",
    "Tool Material": "Carbide",
    "Tool Insert Code": "CNMG120408MS",
    "Machine Tool": "CNC Lathe",
    "Coating": "Coated (TiAlN PVD)",
    "Used Coolant Name": "MQL(Al2O3 + MWCNT + vegetable palm oil)",
    "Dry/Wet": "Wet",
    "Chip Breaker": "No",
    "Cutting Speed [m/min]": "85",
    "Feed [mm/rev]": "0.15",
    "Depth of Cut [mm]": "0.7",
    "Coolant Consumption [mL/h]": "60",
    "Nose Radius [mm]": "0.8",
    "Surface Roughness Ra [μm]": "1.15",
    "Tool Wear VB [mm]": null,
    "Material Removal Rate [cm³/min]": null,
    "Machining Time Tm [min]": null,
    "Cutting Force Fc [N]": "374",
    "Temperature [°C]": null,
    "Tool Life TL [min]": "3.01",
    "Cutting Power Pc [W]": null,
    "Vibration [m/s²]": null,
    "Notch Depth ND [mm]": null,
    "dn [mm]": null,
    "Pressure [MPa]": null
  },
  {
    "Process": "Turning",
    "Data ID": "003_05",
    "Source ID": "003",
    "Workpiece Material": "Inconel 718",
    "Tool Material": "Carbide",
    "Tool Insert Code": "CNMG120408MS",
    "Machine Tool": "CNC Lathe",
    "Coating": "Coated (TiAlN PVD)",
    "Used Coolant Name": "MQL(Al2O3 + MWCNT + vegetable palm oil)",
    "Dry/Wet": "Wet",
    "Chip Breaker": "No",
    "Cutting Speed [m/min]": "85",
    "Feed [mm/rev]": "0.25",
    "Depth of Cut [mm]": "0.7",
    "Coolant Consumption [mL/h]": "60",
    "Nose Radius [mm]": "0.8",
    "Surface Roughness Ra [μm]": "1.78",
    "Tool Wear VB [mm]": null,
    "Material Removal Rate [cm³/min]": null,
    "Machining Time Tm [min]": null,
    "Cutting Force Fc [N]": "568",
    "Temperature [°C]": null,
    "Tool Life TL [min]": "2.14",
    "Cutting Power Pc [W]": null,
    "Vibration [m/s²]": null,
    "Notch Depth ND [mm]": null,
    "dn [mm]": null,
    "Pressure [MPa]": null
  },
  {
    "Process": "Turning",
    "Data ID": "003_06",
    "Source ID": "003",
    "Workpiece Material": "Inconel 718",
    "Tool Material": "Carbide",
    "Tool Insert Code": "CNMG120408MS",
    "Machine Tool": "CNC Lathe",
    "Coating": "Coated (TiAlN PVD)",
    "Used Coolant Name": "MQL(Al2O3 + MWCNT + vegetable palm oil)",
    "Dry/Wet": "Wet",
    "Chip Breaker": "No",
    "Cutting Speed [m/min]": "65",
    "Feed [mm/rev]": "0.2",
    "Depth of Cut [mm]": "0.5",
    "Coolant Consumption [mL/h]": "60",
    "Nose Radius [mm]": "0.8",
    "Surface Roughness Ra [μm]": "1.42",
    "Tool Wear VB [mm]": null,
    "Material Removal Rate [cm³/min]": null,
    "Machining Time Tm [min]": null,
    "Cutting Force Fc [N]": "277",
    "Temperature [°C]": null,
    "Tool Life TL [min]": "4.06",
    "Cutting Power Pc [W]": null,
    "Vibration [m/s²]": null,
    "Notch Depth ND [mm]": null,
    "dn [mm]": null,
    "Pressure [MPa]": null
  },
  {
    "Process": "Turning",
    "Data ID": "003_07",
    "Source ID": "003",
    "Workpiece Material": "Inconel 718",
    "Tool Material": "Carbide",
    "Tool Insert Code": "CNMG120408MS",
    "Machine Tool": "CNC Lathe",
    "Coating": "Coated (TiAlN PVD)",
