Repository: Tahiduzzaman/Open-Turning-Inconel718-Dataset

Open Turning Inconel 718 Dataset
Open machining dataset for turning Inconel 718 collected from 20 different sources
Overview
This repository contains an open machining dataset for turning Inconel 718 collected from 20 different sources.

Dataset Statistics
Number of sources: 20
Number of records: 402
Process: Turning
Workpiece material: Inconel 718
Data Format
The dataset is provided in JSON format.

Variables
Machining Parameters
vc
f
ap
rε
Performance Parameters
Ra
VB
MRR
Fc
T
TL
Tm
Pc
Vib
Purpose
The dataset is intended for machining optimization, tool wear prediction, surface roughness prediction, machine learning, digital twins, and smart manufacturing research.

File: manufacturing_dataset.json (part 2 of 10)
[
    "Used Coolant Name": "MQL(Al2O3 + MWCNT + vegetable palm oil)",
    "Dry/Wet": "Wet",
    "Chip Breaker": "No",
    "Cutting Speed [m/min]": "65",
    "Feed [mm/rev]": "0.1",
    "Depth of Cut [mm]": "0.5",
    "Coolant Consumption [mL/h]": "60",
    "Nose Radius [mm]": "0.8",
    "Surface Roughness Ra [μm]": "0.93",
    "Tool Wear VB [mm]": null,
    "Material Removal Rate [cm³/min]": null,
    "Machining Time Tm [min]": null,
    "Cutting Force Fc [N]": "168",
    "Temperature [°C]": null,
    "Tool Life TL [min]": "7.18",
    "Cutting Power Pc [W]": null,
    "Vibration [m/s²]": null,
    "Notch Depth ND [mm]": null,
    "dn [mm]": null,
    "Pressure [MPa]": null
  },
  {
    "Process": "Turning",
    "Data ID": "003_08",
    "Source ID": "003",
    "Workpiece Material": "Inconel 718",
    "Tool Material": "Carbide",
    "Tool Insert Code": "CNMG120408MS",
    "Machine Tool": "CNC Lathe",
    "Coating": "Coated (TiAlN PVD)",
    "Used Coolant Name": "MQL(Al2O3 + MWCNT + vegetable palm oil)",
    "Dry/Wet": "Wet",
    "Chip Breaker": "No",
    "Cutting Speed [m/min]": "65",
    "Feed [mm/rev]": "0.3",
    "Depth of Cut [mm]": "0.5",
    "Coolant Consumption [mL/h]": "60",
    "Nose Radius [mm]": "0.8",
    "Surface Roughness Ra [μm]": "1.88",
    "Tool Wear VB [mm]": null,
    "Material Removal Rate [cm³/min]": null,
    "Machining Time Tm [min]": null,
    "Cutting Force Fc [N]": "473",
    "Temperature [°C]": null,
    "Tool Life TL [min]": "3.29",
    "Cutting Power Pc [W]": null,
    "Vibration [m/s²]": null,
    "Notch Depth ND [mm]": null,
    "dn [mm]": null,
    "Pressure [MPa]": null
  },
  {
    "Process": "Turning",
    "Data ID": "003_09",
    "Source ID": "003",
    "Workpiece Material": "Inconel 718",
    "Tool Material": "Carbide",
    "Tool Insert Code": "CNMG120408MS",
    "Machine Tool": "CNC Lathe",
    "Coating": "Coated (TiAlN PVD)",
    "Used Coolant Name": "MQL(Al2O3 + MWCNT + vegetable palm oil)",
    "Dry/Wet": "Wet",
    "Chip Breaker": "No",
    "Cutting Speed [m/min]": "30",
    "Feed [mm/rev]": "0.2",
    "Depth of Cut [mm]": "0.5",
    "Coolant Consumption [mL/h]": "60",
    "Nose Radius [mm]": "0.8",
    "Surface Roughness Ra [μm]": "2.06",
    "Tool Wear VB [mm]": null,
    "Material Removal Rate [cm³/min]": null,
    "Machining Time Tm [min]": null,
    "Cutting Force Fc [N]": "343",
    "Temperature [°C]": null,
    "Tool Life TL [min]": "14.14",
    "Cutting Power Pc [W]": null,
    "Vibration [m/s²]": null,
    "Notch Depth ND [mm]": null,
    "dn [mm]": null,
    "Pressure [MPa]": null
  },
  {
    "Process": "Turning",
    "Data ID": "003_10",
    "Source ID": "003",
    "Workpiece Material": "Inconel 718",
    "Tool Material": "Carbide",
    "Tool Insert Code": "CNMG120408MS",
    "Machine Tool": "CNC Lathe",
    "Coating": "Coated (TiAlN PVD)",
    "Used Coolant Name": "MQL(Al2O3 + MWCNT + vegetable palm oil)",
    "Dry/Wet": "Wet",
    "Chip Breaker": "No",
    "Cutting Speed [m/min]": "100",
    "Feed [mm/rev]": "0.2",
    "Depth of Cut [mm]": "0.5",
    "Coolant Consumption [mL/h]": "60",
    "Nose Radius [mm]": "0.8",
    "Surface Roughness Ra [μm]": "1.15",
    "Tool Wear VB [mm]": null,
    "Material Removal Rate [cm³/min]": null,
    "Machining Time Tm [min]": null,
    "Cutting Force Fc [N]": "313",
    "Temperature [°C]": null,
    "Tool Life TL [min]": "2.08",
    "Cutting Power Pc [W]": null,
    "Vibration [m/s²]": null,
    "Notch Depth ND [mm]": null,
    "dn [mm]": null,
    "Pressure [MPa]": null
  },
  {
    "Process": "Turning",
    "Data ID": "003_11",
    "Source ID": "003",
    "Workpiece Material": "Inconel 718",
    "Tool Material": "Carbide",
    "Tool Insert Code": "CNMG120408MS",
    "Machine Tool": "CNC Lathe",
    "Coating": "Coated (TiAlN PVD)",
    "Used Coolant Name": "MQL(Al2O3 + MWCNT + vegetable palm oil)",
    "Dry/Wet": "Wet",
    "Chip Breaker": "No",
    "Cutting Speed [m/min]": "45",
    "Feed [mm/rev]": "0.15",
    "Depth of Cut [mm]": "0.3",
    "Coolant Consumption [mL/h]": "60",
    "Nose Radius [mm]": "0.8",
    "Surface Roughness Ra [μm]": "1.02",
    "Tool Wear VB [mm]": null,
    "Material Removal Rate [cm³/min]": null,
    "Machining Time Tm [min]": null,
    "Cutting Force Fc [N]": "166",
    "Temperature [°C]": null,
    "Tool Life TL [min]": "12.91",
    "Cutting Power Pc [W]": null,
    "Vibration [m/s²]": null,
    "Notch Depth ND [mm]": null,
    "dn [mm]": null,
    "Pressure [MPa]": null
  },
  {
    "Process": "Turning",
    "Data ID": "003_12",
    "Source ID": "003",
    "Workpiece Material": "Inconel 718",
    "Tool Material": "Carbide",
    "Tool Insert Code": "CNMG120408MS",
    "Machine Tool": "CNC Lathe",
    "Coating": "Coated (TiAlN PVD)",
    "Used Coolant Name": "MQL(Al2O3 + MWCNT + vegetable palm oil)",
    "Dry/Wet": "Wet",
    "Chip Breaker": "No",
    "Cutting Speed [m/min]": "45",
    "Feed [mm/rev]": "0.25",
    "Depth of Cut [mm]": "0.3",
    "Coolant Consumption [mL/h]": "60",
    "Nose Radius [mm]": "0.8",
    "Surface Roughness Ra [μm]": "1.82",
    "Tool Wear VB [mm]": null,
    "Material Removal Rate [cm³/min]": null,
    "Machining Time Tm [min]": null,
    "Cutting Force Fc [N]": "248",
    "Temperature [°C]": null,
    "Tool Life TL [min]": "9.15",
    "Cutting Power Pc [W]": null,
    "Vibration [m/s²]": null,
    "Notch Depth ND [mm]": null,
    "dn [mm]": null,
    "Pressure [MPa]": null
  },
  {
    "Process": "Turning",
    "Data ID": "003_13",
    "Source ID": "003",
    "Workpiece Material": "Inconel 718",
    "Tool Material": "Carbide",
    "Tool Insert Code": "CNMG120408MS",
    "Machine Tool": "CNC Lathe",
    "Coating": "Coated (TiAlN PVD)",
    "Used Coolant Name": "MQL(Al2O3 + MWCNT + vegetable palm oil)",
    "Dry/Wet": "Wet",
    "Chip Breaker": "No",
    "Cutting Speed [m/min]": "85",
    "Feed [mm/rev]": "0.15",
    "Depth of Cut [mm]": "0.3",
    "Coolant Consumption [mL/h]": "60",
    "Nose Radius [mm]": "0.8",
    "Surface Roughness Ra [μm]": "0.94",
    "Tool Wear VB [mm]": null,
    "Material Removal Rate [cm³/min]": null,
    "Machining Time Tm [min]": null,
    "Cutting Force Fc [N]": "136",
    "Temperature [°C]": null,
    "Tool Life TL [min]": "5.05",
    "Cutting Power Pc [W]": null,
    "Vibration [m/s²]": null,
    "Notch Depth ND [mm]": null,
    "dn [mm]": null,
    "Pressure [MPa]": null
  },
  {
    "Process": "Turning",
    "Data ID": "003_14",
    "Source ID": "003",
    "Workpiece Material": "Inconel 718",
    "Tool Material": "Carbide",
    "Tool Insert Code": "CNMG120408MS",
    "Machine Tool": "CNC Lathe",
    "Coating": "Coated (TiAlN PVD)",
    "Used Coolant Name": "MQL(Al2O3 + MWCNT + vegetable palm oil)",
    "Dry/Wet": "Wet",
    "Chip Breaker": "No",
    "Cutting Speed [m/min]": "85",
    "Feed [mm/rev]": "0.25",
    "Depth of Cut [mm]": "0.3",
    "Coolant Consumption [mL/h]": "60",
    "Nose Radius [mm]": "0.8",
    "Surface Roughness Ra [μm]": "1.32",
    "Tool Wear VB [mm]": null,
    "Material Removal Rate [cm³/min]": null,
    "Machining Time Tm [min]": null,
    "Cutting Force Fc [N]": "234",
    "Temperature [°C]": null,
    "Tool Life TL [min]": "3.58",
    "Cutting Power Pc [W]": null,
    "Vibration [m/s²]": null,
    "Notch Depth ND [mm]": null,
    "dn [mm]": null,
    "Pressure [MPa]": null
  },
  {
    "Process": "Turning",
    "Data ID": "003_15",
    "Source ID": "003",
    "Workpiece Material": "Inconel 718",
    "Tool Material": "Carbide",
    "Tool Insert Code": "CNMG120408MS",
    "Machine Tool": "CNC Lathe",
    "Coating": "Coated (TiAlN PVD)",
    "Used Coolant Name": "MQL(Al2O3 + MWCNT + vegetable palm oil)",
    "Dry/Wet": "Wet",
    "Chip Breaker": "No",
    "Cutting Speed [m/min]": "65",
    "Feed [mm/rev]": "0.2",
    "Depth of Cut [mm]": "0.2",
    "Coolant Consumption [mL/h]": "60",
    "Nose Radius [mm]": "0.8",
    "Surface Roughness Ra [μm]": "1.02",
    "Tool Wear VB [mm]": null,
    "Material Removal Rate [cm³/min]": null,
    "Machining Time Tm [min]": null,
    "Cutting Force Fc [N]": "107",
    "Temperature [°C]": null,
    "Tool Life TL [min]": "8.09",
    "Cutting Power Pc [W]": null,
    "Vibration [m/s²]": null,
    "Notch Depth ND [mm]": null,
    "dn [mm]": null,
    "Pressure [MPa]": null
  },
  {
    "Process": "Turning",
    "Data ID": "004_01",
    "Source ID": "004",
    "Workpiece Material": "Inconel 718",
    "Tool Material": "Ceramic",
    "Tool Insert Code": "NGA 120408 CC670 Sandvik",
    "Machine Tool": "Conventional Lathe SN40C",
    "Coating": null,
    "Used Coolant Name": null,
    "Dry/Wet": "Dry",
    "Chip Breaker": "No",
    "Cutting Speed [m/min]": "200",
    "Feed [mm/rev]": "0.08",
    "Depth of Cut [mm]": "0.1",
    "Coolant Consumption [mL/h]": null,
    "Nose Radius [mm]": "0.8",
    "Surface Roughness Ra [μm]": "1.928",
    "Tool Wear VB [mm]": "0.088",
    "Material Removal Rate [cm³/min]": "1.6",
    "Machining Time Tm [min]": null,
    "Cutting Force Fc [N]": null,
    "Temperature [°C]": "225",
    "Tool Life TL [min]": null,
    "Cutting Power Pc [W]": "391.67",
    "Vibration [m/s²]": null,
    "Notch Depth ND [mm]": null,
    "dn [mm]": null,
    "Pressure [MPa]": null
  },
  {
    "Process": "Turning",
    "Data ID": "004_02",
    "Source ID": "004",
    "Workpiece Material": "Inconel 718",
    "Tool Material": "Ceramic",
    "Tool Insert Code": "NGA 120408 CC670 Sandvik",
    "Machine Tool": "Conventional Lathe SN40C",
    "Coating": null,
    "Used Coolant Name": null,
    "Dry/Wet": "Dry",
    "Chip Breaker": "No",
    "Cutting Speed [m/min]": "250",
    "Feed [mm/rev]": "0.12",
    "Depth of Cut [mm]": "0.1",
    "Coolant Consumption [mL/h]": null,
    "Nose Radius [mm]": "0.8",
    "Surface Roughness Ra [μm]": "2.321",
    "Tool Wear VB [mm]": "0.204",
    "Material Removal Rate [cm³/min]": "3",
    "Machining Time Tm [min]": null,
    "Cutting Force Fc [N]": null,
    "Temperature [°C]": "218",
    "Tool Life TL [min]": null,
    "Cutting Power Pc [W]": "459.96",
    "Vibration [m/s²]": null,
    "Notch Depth ND [mm]": null,
    "dn [mm]": null,
    "Pressure [MPa]": null
  },
  {
    "Process": "Turning",
    "Data ID": "004_03",
    "Source ID": "004",
    "Workpiece Material": "Inconel 718",
    "Tool Material": "Ceramic",
    "Tool Insert Code": "NGA 120408 CC670 Sandvik",
    "Machine Tool": "Conventional Lathe SN40C",
    "Coating": null,
    "Used Coolant Name": null,
    "Dry/Wet": "Dry",
    "Chip Breaker": "No",
    "Cutting Speed [m/min]": "300",
    "Feed [mm/rev]": "0.16",
    "Depth of Cut [mm]": "0.1",
    "Coolant Consumption [mL/h]": null,
    "Nose Radius [mm]": "0.8",
    "Surface Roughness Ra [μm]": "3.204",
    "Tool Wear VB [mm]": "0.173",
    "Material Removal Rate [cm³/min]": "4.8",
    "Machining Time Tm [min]": null,
    "Cutting Force Fc [N]": null,
    "Temperature [°C]": "190",
    "Tool Life TL [min]": null,
    "Cutting Power Pc [W]": "482.40",
    "Vibration [m/s²]": null,
    "Notch Depth ND [mm]": null,
    "dn [mm]": null,
    "Pressure [MPa]": null
  },
  {
    "Process": "Turning",
    "Data ID": "004_04",
    "Source ID": "004",
    "Workpiece Material": "Inconel 718",
    "Tool Material": "Ceramic",
    "Tool Insert Code": "NGA 120408 CC670 Sandvik",
    "Machine Tool": "Conventional Lathe SN40C",
    "Coating": null,
    "Used Coolant Name": null,
    "Dry/Wet": "Dry",
    "Chip Breaker": "No",
    "Cutting Speed [m/min]": "200",
    "Feed [mm/rev]": "0.08",
    "Depth of Cut [mm]": "0.1",
    "Coolant Consumption [mL/h]": null,
    "Nose Radius [mm]": "1.2",
    "Surface Roughness Ra [μm]": "0.921",
    "Tool Wear VB [mm]": "0.126",
    "Material Removal Rate [cm³/min]": "1.6",
    "Machining Time Tm [min]": null,
    "Cutting Force Fc [N]": null,
    "Temperature [°C]": "160",
    "Tool Life TL [min]": null,
    "Cutting Power Pc [W]": "405.47",
    "Vibration [m/s²]": null,
    "Notch Depth ND [mm]": null,
    "dn [mm]": null,
    "Pressure [MPa]": null
  },
  {
    "Process": "Turning",
    "Data ID": "004_05",
    "Source ID": "004",
    "Workpiece Material": "Inconel 718",
    "Tool Material": "Ceramic",
    "Tool Insert Code": "NGA 120408 CC670 Sandvik",
    "Machine Tool": "Conventional Lathe SN40C",
    "Coating": null,
    "Used Coolant Name": null,
    "Dry/Wet": "Dry",
    "Chip Breaker": "No",
    "Cutting Speed [m/min]": "250",
    "Feed [mm/rev]": "0.12",
    "Depth of Cut [mm]": "0.1",
    "Coolant Consumption [mL/h]": null,
    "Nose Radius [mm]": "1.2",
    "Surface Roughness Ra [μm]": "2.259",
    "Tool Wear VB [mm]": "0.202",
    "Material Removal Rate [cm³/min]": "3",
    "Machining Time Tm [min]": null,
    "Cutting Force Fc [N]": null,
    "Temperature [°C]": "245",
    "Tool Life TL [min]": null,
    "Cutting Power Pc [W]": "453.33",
    "Vibration [m/s²]": null,
    "Notch Depth ND [mm]": null,
    "dn [mm]": null,
    "Pressure [MPa]": null
  },
  {
    "Process": "Turning",
    "Data ID": "004_06",
    "Source ID": "004",
    "Workpiece Material": "Inconel 718",
    "Tool Material": "Ceramic",
    "Tool Insert Code": "NGA 120408 CC670 Sandvik",
    "Machine Tool": "Conventional Lathe SN40C",
    "Coating": null,
    "Used Coolant Name": null,
    "Dry/Wet": "Dry",
    "Chip Breaker": "No",
    "Cutting Speed [m/min]": "300",
    "Feed [mm/rev]": "0.16",
    "Depth of Cut [mm]": "0.1",
    "Coolant Consumption [mL/h]": null,
    "Nose Radius [mm]": "1.2",
    "Surface Roughness Ra [μm]": "1.904",
    "Tool Wear VB [mm]": "0.284",
    "Material Removal Rate [cm³/min]": "4.8",
    "Machining Time Tm [min]": null,
    "Cutting Force Fc [N]": null,
    "Temperature [°C]": "176",
    "Tool Life TL [min]": null,
    "Cutting Power Pc [W]": "503.14",
    "Vibration [m/s²]": null,
    "Notch Depth ND [mm]": null,
    "dn [mm]": null,
    "Pressure [MPa]": null
  },
  {
    "Process": "Turning",
    "Data ID": "004_07",
    "Source ID": "004",
    "Workpiece Material": "Inconel 718",
    "Tool Material": "Ceramic",
    "Tool Insert Code": "NGA 120408 CC670 Sandvik",
    "Machine Tool": "Conventional Lathe SN40C",
    "Coating": null,
    "Used Coolant Name": null,
    "Dry/Wet": "Dry",
    "Chip Breaker": "No",
    "Cutting Speed [m/min]": "200",
    "Feed [mm/rev]": "0.12",
    "Depth of Cut [mm]": "0.1",
    "Coolant Consumption [mL/h]": null,
    "Nose Radius [mm]": "1.6",
    "Surface Roughness Ra [μm]": "0.791",
    "Tool Wear VB [mm]": "0.164",
    "Material Removal Rate [cm³/min]": "2.4",
    "Machining Time Tm [min]": null,
    "Cutting Force Fc [N]": null,
    "Temperature [°C]": "230",
    "Tool Life TL [min]": null,
    "Cutting Power Pc [W]": "398.23",
    "Vibration [m/s²]": null,
    "Notch Depth ND [mm]": null,
    "dn [mm]": null,
    "Pressure [MPa]": null
  },
  {
    "Process": "Turning",
    "Data ID": "004_08",
    "Source ID": "004",
    "Workpiece Material": "Inconel 718",
    "Tool Material": "Ceramic",
    "Tool Insert Code": "NGA 120408 CC670 Sandvik",
    "Machine Tool": "Conventional Lathe SN40C",
    "Coating": null,
    "Used Coolant Name": null,
    "Dry/Wet": "Dry",
    "Chip Breaker": "No",
    "Cutting Speed [m/min]": "250",
    "Feed [mm/rev]": "0.16",
    "Depth of Cut [mm]": "0.1",
    "Coolant Consumption [mL/h]": null,
    "Nose Radius [mm]": "1.6",
    "Surface Roughness Ra [μm]": "0.964",
    "Tool Wear VB [mm]": "0.260",
    "Material Removal Rate [cm³/min]": "4",
    "Machining Time Tm [min]": null,
    "Cutting Force Fc [N]": null,
    "Temperature [°C]": "308",
    "Tool Life TL [min]": null,
    "Cutting Power Pc [W]": "507.29",
    "Vibration [m/s²]": null,
    "Notch Depth ND [mm]": null,
    "dn [mm]": null,
    "Pressure [MPa]": null
  },
  {
    "Process": "Turning",
    "Data ID": "004_09",
    "Source ID": "004",
    "Workpiece Material": "Inconel 718",
    "Tool Material": "Ceramic",
    "Tool Insert Code": "NGA 120408 CC670 Sandvik",
    "Machine Tool": "Conventional Lathe SN40C",
    "Coating": null,
    "Used Coolant Name": null,
    "Dry/Wet": "Dry",
    "Chip Breaker": "No",
    "Cutting Speed [m/min]": "300",
    "Feed [mm/rev]": "0.08",
    "Depth of Cut [mm]": "0.1",
    "Coolant Consumption [mL/h]": null,
    "Nose Radius [mm]": "1.6",
    "Surface Roughness Ra [μm]": "2.153",
    "Tool Wear VB [mm]": "0.554",
    "Material Removal Rate [cm³/min]": "2.4",
    "Machining Time Tm [min]": null,
    "Cutting Force Fc [N]": null,
    "Temperature [°C]": "198",
    "Tool Life TL [min]": null,
    "Cutting Power Pc [W]": "547.1",
    "Vibration [m/s²]": null,
    "Notch Depth ND [mm]": null,
    "dn [mm]": null,
    "Pressure [MPa]": null
  },
  {
    "Process": "Turning",
    "Data ID": "004_10",
    "Source ID": "004",
    "Workpiece Material": "Inconel 718",
    "Tool Material": "Ceramic",
    "Tool Insert Code": "NGA 120408 CC670 Sandvik",
    "Machine Tool": "Conventional Lathe SN40C",
    "Coating": null,
    "Used Coolant Name": null,
    "Dry/Wet": "Dry",
    "Chip Breaker": "No",
    "Cutting Speed [m/min]": "200",
    "Feed [mm/rev]": "0.16",
    "Depth of Cut [mm]": "0.25",
    "Coolant Consumption [mL/h]": null,
    "Nose Radius [mm]": "0.8",
    "Surface Roughness Ra [μm]": "1.432",
    "Tool Wear VB [mm]": "0.155",
    "Material Removal Rate [cm³/min]": "8",
    "Machining Time Tm [min]": null,
    "Cutting Force Fc [N]": null,
    "Temperature [°C]": "268",
    "Tool Life TL [min]": null,
    "Cutting Power Pc [W]": "611.53",
    "Vibration [m/s²]": null,
    "Notch Depth ND [mm]": null,
    "dn [mm]": null,
    "Pressure [MPa]": null
  },
  {
    "Process": "Turning",
    "Data ID": "004_11",
    "Source ID": "004",
    "Workpiece Material": "Inconel 718",
    "Tool Material": "Ceramic",
    "Tool Insert Code": "NGA 120408 CC670 Sandvik",
    "Machine Tool": "Conventional Lathe SN40C",
    "Coating": null,
    "Used Coolant Name": null,
    "Dry/Wet": "Dry",
    "Chip Breaker": "No",
    "Cutting Speed [m/min]": "250",
    "Feed [mm/rev]": "0.08",
    "Depth of Cut [mm]": "0.25",
    "Coolant Consumption [mL/h]": null,
    "Nose Radius [mm]": "0.8",
    "Surface Roughness Ra [μm]": "1.994",
    "Tool Wear VB [mm]": "0.163",
    "Material Removal Rate [cm³/min]": "5",
    "Machining Time Tm [min]": null,
    "Cutting Force Fc [N]": null,
    "Temperature [°C]": "230",
    "Tool Life TL [min]": null,
    "Cutting Power Pc [W]": "614.13",
    "Vibration [m/s²]": null,
    "Notch Depth ND [mm]": null,
    "dn [mm]": null,
    "Pressure [MPa]": null
  },
  {
    "Process": "Turning",
    "Data ID": "004_12",
    "Source ID": "004",
    "Workpiece Material": "Inconel 718",
    "Tool Material": "Ceramic",
    "Tool Insert Code": "NGA 120408 CC670 Sandvik",
    "Machine Tool": "Conventional Lathe SN40C",
    "Coating": null,
    "Used Coolant Name": null,
    "Dry/Wet": "Dry",
    "Chip Breaker": "No",
    "Cutting Speed [m/min]": "300",
    "Feed [mm/rev]": "0.12",
    "Depth of Cut [mm]": "0.25",
    "Coolant Consumption [mL/h]": null,
    "Nose Radius [mm]": "0.8",
    "Surface Roughness Ra [μm]": "1.863",
    "Tool Wear VB [mm]": "0.459",
    "Material Removal Rate [cm³/min]": "9",
    "Machining Time Tm [min]": null,
    "Cutting Force Fc [N]": null,
    "Temperature [°C]": "250",
    "Tool Life TL [min]": null,
    "Cutting Power Pc [W]": "929.85",
    "Vibration [m/s²]": null,
    "Notch Depth ND [mm]": null,
    "dn [mm]": null,
    "Pressure [MPa]": null
  },
  {
    "Process": "Turning",
    "Data ID": "004_13",
    "Source ID": "004",
    "Workpiece Material": "Inconel 718",
    "Tool Material": "Ceramic",
    "Tool Insert Code": "NGA 120408 CC670 Sandvik",
    "Machine Tool": "Conventional Lathe SN40C",
    "Coating": null,
    "Used Coolant Name": null,
    "Dry/Wet": "Dry",
    "Chip Breaker": "No",
    "Cutting Speed [m/min]": "200",
    "Feed [mm/rev]": "0.12",
    "Depth of Cut [mm]": "0.25",
    "Coolant Consumption [mL/h]": null,
    "Nose Radius [mm]": "1.2",
    "Surface Roughness Ra [μm]": "1.178",
    "Tool Wear VB [mm]": "0.155",
    "Material Removal Rate [cm³/min]": "6",
    "Machining Time Tm [min]": null,
    "Cutting Force Fc [N]": null,
    "Temperature [°C]": "229",
    "Tool Life TL [min]": null,
    "Cutting Power Pc [W]": "567.43",
    "Vibration [m/s²]": null,
    "Notch Depth ND [mm]": null,
    "dn [mm]": null,
    "Pressure [MPa]": null
  },
  {
    "Process": "Turning",
    "Data ID": "004_14",
    "Source ID": "004",
    "Workpiece Material": "Inconel 718",
    "Tool Material": "Ceramic",
    "Tool Insert Code": "NGA 120408 CC670 Sandvik",
    "Machine Tool": "Conventional Lathe SN40C",
    "Coating": null,
    "Used Coolant Name": null,
    "Dry/Wet": "Dry",
    "Chip Breaker": "No",
    "Cutting Speed [m/min]": "250",
    "Feed [mm/rev]": "0.16",
    "Depth of Cut [mm]": "0.25",
    "Coolant Consumption [mL/h]": null,
    "Nose Radius [mm]": "1.2",
    "Surface Roughness Ra [μm]": "1.549",
    "Tool Wear VB [mm]": "0.236",
    "Material Removal Rate [cm³/min]": "10",
    "Machining Time Tm [min]": null,
    "Cutting Force Fc [N]": null,
    "Temperature [°C]": "284",
    "Tool Life TL [min]": null,
    "Cutting Power Pc [W]": "1059.17",
    "Vibration [m/s²]": null,
    "Notch Depth ND [mm]": null,
    "dn [mm]": null,
    "Pressure [MPa]": null
  },
  {
    "Process": "Turning",
    "Data ID": "004_15",
    "Source ID": "004",
    "Workpiece Material": "Inconel 718",
    "Tool Material": "Ceramic",
    "Tool Insert Code": "NGA 120408 CC670 Sandvik",
    "Machine Tool": "Conventional Lathe SN40C",
    "Coating": null,
    "Used Coolant Name": null,
    "Dry/Wet": "Dry",
    "Chip Breaker": "No",
    "Cutting Speed [m/min]": "300",
    "Feed [mm/rev]": "0.08",
    "Depth of Cut [mm]": "0.25",
    "Coolant Consumption [mL/h]": null,
    "Nose Radius [mm]": "1.2",
    "Surface Roughness Ra [μm]": "1.534",
    "Tool Wear VB [mm]": "0.472",
    "Material Removal Rate [cm³/min]": "6",
    "Machining Time Tm [min]": null,
    "Cutting Force Fc [N]": null,
    "Temperature [°C]": "301",
    "Tool Life TL [min]": null,
    "Cutting Power Pc [W]": "852.85",
    "Vibration [m/s²]": null,
    "Notch Depth ND [mm]": null,
    "dn [mm]": null,
    "Pressure [MPa]": null
  },
  {
    "Process": "Turning",
    "Data ID": "004_16",
    "Source ID": "004",
    "Workpiece Material": "Inconel 718",
    "Tool Material": "Ceramic",
    "Tool Insert Code": "NGA 120408 CC670 Sandvik",
    "Machine Tool": "Conventional Lathe SN40C",
    "Coating": null,
    "Used Coolant Name": null,
    "Dry/Wet": "Dry",
    "Chip Breaker": "No",
    "Cutting Speed [m/min]": "200",
    "Feed [mm/rev]": "0.16",
    "Depth of Cut [mm]": "0.25",
    "Coolant Consumption [mL/h]": null,
    "Nose Radius [mm]": "1.6",
    "Surface Roughness Ra [μm]": "1.04",
    "Tool Wear VB [mm]": "0.228",
    "Material Removal Rate [cm³/min]": "8",
    "Machining Time Tm [min]": null,
    "Cutting Force Fc [N]": null,
    "Temperature [°C]": "320",
    "Tool Life TL [min]": null,
    "Cutting Power Pc [W]": "665.6",
    "Vibration [m/s²]": null,
    "Notch Depth ND [mm]": null,
    "dn [mm]": null,
    "Pressure [MPa]": null
  },
  {
    "Process": "Turning",
    "Data ID": "004_17",
    "Source ID": "004",
    "Workpiece Material": "Inconel 718",
    "Tool Material": "Ceramic",
    "Tool Insert Code": "NGA 120408 CC670 Sandvik",
    "Machine Tool": "Conventional Lathe SN40C",
    "Coating": null,
    "Used Coolant Name": null,
    "Dry/Wet": "Dry",
    "Chip Breaker": "No",
    "Cutting Speed [m/min]": "250",
    "Feed [mm/rev]": "0.08",
    "Depth of Cut [mm]": "0.25",
    "Coolant Consumption [mL/h]": null,
    "Nose Radius [mm]": "1.6",
    "Surface Roughness Ra [μm]": "1.322",
    "Tool Wear VB [mm]": "0.255",
    "Material Removal Rate [cm³/min]": "5",
    "Machining Time Tm [min]": null,
    "Cutting Force Fc [N]": null,
    "Temperature [°C]": "234",
    "Tool Life TL [min]": null,
    "Cutting Power Pc [W]": "598.63",
    "Vibration [m/s²]": null,
    "Notch Depth ND [mm]": null,
    "dn [mm]": null,
    "Pressure [MPa]": null
  },
  {
    "Process": "Turning",
    "Data ID": "004_18",
    "Source ID": "004",
    "Workpiece Material": "Inconel 718",
    "Tool Material": "Ceramic",
    "Tool Insert Code": "NGA 120408 CC670 Sandvik",
    "Machine Tool": "Conventional Lathe SN40C",
    "Coating": null,
    "Used Coolant Name": null,
    "Dry/Wet": "Dry",
    "Chip Breaker": "No",
    "Cutting Speed [m/min]": "300",
    "Feed [mm/rev]": "0.12",
    "Depth of Cut [mm]": "0.25",
    "Coolant Consumption [mL/h]": null,
    "Nose Radius [mm]": "1.6",
    "Surface Roughness Ra [μm]": "2.213",
    "Tool Wear VB [mm]": "0.337",
    "Material Removal Rate [cm³/min]": "9",
    "Machining Time Tm [min]": null,
    "Cutting Force Fc [N]": null,
    "Temperature [°C]": "321",
    "Tool Life TL [min]": null,
    "Cutting Power Pc [W]": "875.7",
    "Vibration [m/s²]": null,
    "Notch Depth ND [mm]": null,
    "dn [mm]": null,
    "Pressure [MPa]": null
  },
  {
    "Process": "Turning",
    "Data ID": "005_01",
    "Source ID": "005",
    "Workpiece Material": "Inconel 718",
    "Tool Material": "Tungsten Carbide",
    "Tool Insert Code": "SNMG 120408",
    "Machine Tool": "Kirloskar lathe",
    "Coating": "Uncoated",
    "Used Coolant Name": null,
    "Dry/Wet": "Dry",
    "Chip Breaker": "No",
    "Cutting Speed [m/min]": "34.08",
    "Feed [mm/rev]": "0.048",
    "Depth of Cut [mm]": "0.2",
    "Coolant Consumption [mL/h]": null,
    "Nose Radius [mm]": "0.8",
    "Surface Roughness Ra [μm]": "1.32",
    "Tool Wear VB [mm]": "0.11",
    "Material Removal Rate [cm³/min]": "0.241",
    "Machining Time Tm [min]": null,
    "Cutting Force Fc [N]": null,
    "Temperature [°C]": "200",
    "Tool Life TL [min]": null,
    "Cutting Power Pc [W]": null,
    "Vibration [m/s²]": null,
    "Notch Depth ND [mm]": null,
    "dn [mm]": null,
    "Pressure [MPa]": null
  },
  {
    "Process": "Turning",
    "Data ID": "005_02",
    "Source ID": "005",
    "Workpiece Material": "Inconel 718",
    "Tool Material": "Tungsten Carbide",
    "Tool Insert Code": "SNMG 120408",
    "Machine Tool": "Kirloskar lathe",
    "Coating": "Uncoated",
    "Used Coolant Name": null,
    "Dry/Wet": "Dry",
    "Chip Breaker": "No",
    "Cutting Speed [m/min]": "34.08",
    "Feed [mm/rev]": "0.048",
    "Depth of Cut [mm]": "0.4",
    "Coolant Consumption [mL/h]": null,
    "Nose Radius [mm]": "0.8",
    "Surface Roughness Ra [μm]": "1.04",
    "Tool Wear VB [mm]": "0.09",
    "Material Removal Rate [cm³/min]": "0.347",
    "Machining Time Tm [min]": null,
    "Cutting Force Fc [N]": null,
    "Temperature [°C]": "400",
    "Tool Life TL [min]": null,
    "Cutting Power Pc [W]": null,
    "Vibration [m/s²]": null,
    "Notch Depth ND [mm]": null,
    "dn [mm]": null,
    "Pressure [MPa]": null
  },
  {
    "Process": "Turning",
    "Data ID": "005_03",
    "Source ID": "005",
    "Workpiece Material": "Inconel 718",
    "Tool Material": "Tungsten Carbide",
    "Tool Insert Code": "SNMG 120408",
    "Machine Tool": "Kirloskar lathe",
    "Coating": "Uncoated",
    "Used Coolant Name": null,
    "Dry/Wet": "Dry",
    "Chip Breaker": "No",
    "Cutting Speed [m/min]": "34.08",
    "Feed [mm/rev]": "0.048",
    "Depth of Cut [mm]": "0.6",
    "Coolant Consumption [mL/h]": null,
    "Nose Radius [mm]": "0.8",
    "Surface Roughness Ra [μm]": "1.1",
    "Tool Wear VB [mm]": "0.12",
    "Material Removal Rate [cm³/min]": "0.588",
    "Machining Time Tm [min]": null,
    "Cutting Force Fc [N]": null,
    "Temperature [°C]": "600",
    "Tool Life TL [min]": null,
    "Cutting Power Pc [W]": null,
    "Vibration [m/s²]": null,
    "Notch Depth ND [mm]": null,
    "dn [mm]": null,
    "Pressure [MPa]": null
  },
  {
    "Process": "Turning",
    "Data ID": "005_04",
    "Source ID": "005",
    "Workpiece Material": "Inconel 718",
    "Tool Material": "Tungsten Carbide",
    "Tool Insert Code": "SNMG 120408",
    "Machine Tool": "Kirloskar lathe",
    "Coating": "Uncoated",
    "Used Coolant Name": null,
    "Dry/Wet": "Dry",
    "Chip Breaker": "No",
    "Cutting Speed [m/min]": "34.08",
    "Feed [mm/rev]": "0.096",
    "Depth of Cut [mm]": "0.2",
    "Coolant Consumption [mL/h]": null,
    "Nose Radius [mm]": "0.8",
    "Surface Roughness Ra [μm]": "0.74",
    "Tool Wear VB [mm]": "0.17",
    "Material Removal Rate [cm³/min]": "0.272",
    "Machining Time Tm [min]": null,
    "Cutting Force Fc [N]": null,
    "Temperature [°C]": "400",
    "Tool Life TL [min]": null,
    "Cutting Power Pc [W]": null,
    "Vibration [m/s²]": null,
    "Notch Depth ND [mm]": null,
    "dn [mm]": null,
    "Pressure [MPa]": null
  },
  {
    "Process": "Turning",
    "Data ID": "005_05",
    "Source ID": "005",
    "Workpiece Material": "Inconel 718",
    "Tool Material": "Tungsten Carbide",
    "Tool Insert Code": "SNMG 120408",
    "Machine Tool": "Kirloskar lathe",
    "Coating": "Uncoated",
    "Used Coolant Name": null,
    "Dry/Wet": "Dry",
    "Chip Breaker": "No",
    "Cutting Speed [m/min]": "34.08",
    "Feed [mm/rev]": "0.096",
    "Depth of Cut [mm]": "0.4",
    "Coolant Consumption [mL/h]": null,
    "Nose Radius [mm]": "0.8",
    "Surface Roughness Ra [μm]": "1.2",
    "Tool Wear VB [mm]": "0.19",
    "Material Removal Rate [cm³/min]": "0.687",
    "Machining Time Tm [min]": null,
    "Cutting Force Fc [N]": null,
    "Temperature [°C]": "600",
    "Tool Life TL [min]": null,
    "Cutting Power Pc [W]": null,
    "Vibration [m/s²]": null,
    "Notch Depth ND [mm]": null,
    "dn [mm]": null,
    "Pressure [MPa]": null
  },
  {
    "Process": "Turning",
    "Data ID": "005_06",
    "Source ID": "005",
    "Workpiece Material": "Inconel 718",
    "Tool Material": "Tungsten Carbide",
    "Tool Insert Code": "SNMG 120408",
    "Machine Tool": "Kirloskar lathe",
    "Coating": "Uncoated",
    "Used Coolant Name": null,
    "Dry/Wet": "Dry",
    "Chip Breaker": "No",
    "Cutting Speed [m/min]": "34.08",
    "Feed [mm/rev]": "0.096",
    "Depth of Cut [mm]": "0.6",
    "Coolant Consumption [mL/h]": null,
    "Nose Radius [mm]": "0.8",
    "Surface Roughness Ra [μm]": "1.65",
    "Tool Wear VB [mm]": "0.38",
    "Material Removal Rate [cm³/min]": "0.723",
    "Machining Time Tm [min]": null,
    "Cutting Force Fc [N]": null,
    "Temperature [°C]": "200",
    "Tool Life TL [min]": null,
    "Cutting Power Pc [W]": null,
    "Vibration [m/s²]": null,
    "Notch Depth ND [mm]": null,
    "dn [mm]": null,
    "Pressure [MPa]": null
  },
  {
    "Process": "Turning",
    "Data ID": "005_07",
    "Source ID": "005",
    "Workpiece Material": "Inconel 718",
    "Tool Material": "Tungsten Carbide",
    "Tool Insert Code": "SNMG 120408",
    "Machine Tool": "Kirloskar lathe",
    "Coating": "Uncoated",
    "Used Coolant Name": null,
    "Dry/Wet": "Dry",
    "Chip Breaker": "No",
    "Cutting Speed [m/min]": "34.08",
    "Feed [mm/rev]": "0.143",
    "Depth of Cut [mm]": "0.2",
    "Coolant Consumption [mL/h]": null,
    "Nose Radius [mm]": "0.8",
    "Surface Roughness Ra [μm]": "1.72",
    "Tool Wear VB [mm]": "0.21",
    "Material Removal Rate [cm³/min]": "0.662",
    "Machining Time Tm [min]": null,
    "Cutting Force Fc [N]": null,
    "Temperature [°C]": "600",
    "Tool Life TL [min]": null,
    "Cutting Power Pc [W]": null,
    "Vibration [m/s²]": null,
    "Notch Depth ND [mm]": null,
    "dn [mm]": null,
    "Pressure [MPa]": null
  },
  {
    "Process": "Turning",
    "Data ID": "005_08",
    "Source ID": "005",
    "Workpiece Material": "Inconel 718",
    "Tool Material": "Tungsten Carbide",
    "Tool Insert Code": "SNMG 120408",
    "Machine Tool": "Kirloskar lathe",
    "Coating": "Uncoated",
    "Used Coolant Name": null,
    "Dry/Wet": "Dry",
    "Chip Breaker": "No",
    "Cutting Speed [m/min]": "34.08",
    "Feed [mm/rev]": "0.143",
    "Depth of Cut [mm]": "0.4",
    "Coolant Consumption [mL/h]": null,
    "Nose Radius [mm]": "0.8",
    "Surface Roughness Ra [μm]": "1.91",
    "Tool Wear VB [mm]": "0.23",
    "Material Removal Rate [cm³/min]": "0.732",
    "Machining Time Tm [min]": null,
    "Cutting Force Fc [N]": null,
    "Temperature [°C]": "200",
    "Tool Life TL [min]": null,
    "Cutting Power Pc [W]": null,
    "Vibration [m/s²]": null,
    "Notch Depth ND [mm]": null,
    "dn [mm]": null,
    "Pressure [MPa]": null
  },
  {
    "Process": "Turning",
    "Data ID": "005_09",
    "Source ID": "005",
    "Workpiece Material": "Inconel 718",
    "Tool Material": "Tungsten Carbide",
    "Tool Insert Code": "SNMG 120408",
    "Machine Tool": "Kirloskar lathe",
    "Coating": "Uncoated",
    "Used Coolant Name": null,
    "Dry/Wet": "Dry",
    "Chip Breaker": "No",
    "Cutting Speed [m/min]": "34.08",
    "Feed [mm/rev]": "0.143",
    "Depth of Cut [mm]": "0.6",
    "Coolant Consumption [mL/h]": null,
    "Nose Radius [mm]": "0.8",
    "Surface Roughness Ra [μm]": "1.85",
    "Tool Wear VB [mm]": "0.25",
    "Material Removal Rate [cm³/min]": "1.044",
    "Machining Time Tm [min]": null,
    "Cutting Force Fc [N]": null,
    "Temperature [°C]": "400",
    "Tool Life TL [min]": null,
    "Cutting Power Pc [W]": null,
    "Vibration [m/s²]": null,
    "Notch Depth ND [mm]": null,
    "dn [mm]": null,
    "Pressure [MPa]": null
  },
  {
    "Process": "Turning",
    "Data ID": "005_10",
    "Source ID": "005",
    "Workpiece Material": "Inconel 718",
    "Tool Material": "Tungsten Carbide",
    "Tool Insert Code": "SNMG 120408",
    "Machine Tool": "Kirloskar lathe",
    "Coating": "Uncoated",
    "Used Coolant Name": null,
    "Dry/Wet": "Dry",
    "Chip Breaker": "No",
    "Cutting Speed [m/min]": "54.97",
    "Feed [mm/rev]": "0.048",
    "Depth of Cut [mm]": "0.2",
    "Coolant Consumption [mL/h]": null,
    "Nose Radius [mm]": "0.8",
    "Surface Roughness Ra [μm]": "0.79",
    "Tool Wear VB [mm]": "0.25",
    "Material Removal Rate [cm³/min]": "0.246",
    "Machining Time Tm [min]": null,
    "Cutting Force Fc [N]": null,
    "Temperature [°C]": "200",
    "Tool Life TL [min]": null,
    "Cutting Power Pc [W]": null,
    "Vibration [m/s²]": null,
    "Notch Depth ND [mm]": null,
    "dn [mm]": null,
    "Pressure [MPa]": null
  },
  {
    "Process": "Turning",
    "Data ID": "005_11",
    "Source ID": "005",
    "Workpiece Material": "Inconel 718",
    "Tool Material": "Tungsten Carbide",
    "Tool Insert Code": "SNMG 120408",
    "Machine Tool": "Kirloskar lathe",
    "Coating": "Uncoated",
    "Used Coolant Name": null,
    "Dry/Wet": "Dry",
    "Chip Breaker": "No",
    "Cutting Speed [m/min]": "54.97",
    "Feed [mm/rev]": "0.048",
    "Depth of Cut [mm]": "0.4",
    "Coolant Consumption [mL/h]": null,
    "Nose Radius [mm]": "0.8",
    "Surface Roughness Ra [μm]": "0.76",
    "Tool Wear VB [mm]": "0.26",
    "Material Removal Rate [cm³/min]": "0.477",
    "Machining Time Tm [min]": null,
    "Cutting Force Fc [N]": null,
    "Temperature [°C]": "400",
    "Tool Life TL [min]": null,
    "Cutting Power Pc [W]": null,
    "Vibration [m/s²]": null,
    "Notch Depth ND [mm]": null,
    "dn [mm]": null,
    "Pressure [MPa]": null
  },
  {
    "Process": "Turning",
    "Data ID": "005_12",
    "Source ID": "005",
    "Workpiece Material": "Inconel 718",
    "Tool Material": "Tungsten Carbide",
    "Tool Insert Code": "SNMG 120408",
    "Machine Tool": "Kirloskar lathe",
    "Coating": "Uncoated",
    "Used Coolant Name": null,
    "Dry/Wet": "Dry",
    "Chip Breaker": "No",
    "Cutting Speed [m/min]": "54.97",
    "Feed [mm/rev]": "0.048",
    "Depth of Cut [mm]": "0.6",
    "Coolant Consumption [mL/h]": null,
    "Nose Radius [mm]": "0.8",
    "Surface Roughness Ra [μm]": "0.65",
    "Tool Wear VB [mm]": "0.29",
    "Material Removal Rate [cm³/min]": "0.81",
    "Machining Time Tm [min]": null,
    "Cutting Force Fc [N]": null,
    "Temperature [°C]": "600",
    "Tool Life TL [min]": null,
    "Cutting Power Pc [W]": null,
    "Vibration [m/s²]": null,
    "Notch Depth ND [mm]": null,
    "dn [mm]": null,
    "Pressure [MPa]": null
  },
  {
    "Process": "Turning",
    "Data ID": "005_13",
    "Source ID": "005",
    "Workpiece Material": "Inconel 718",
    "Tool Material": "Tungsten Carbide",
    "Tool Insert Code": "SNMG 120408",
    "Machine Tool": "Kirloskar lathe",
    "Coating": "Uncoated",
    "Used Coolant Name": null,
    "Dry/Wet": "Dry",
    "Chip Breaker": "No",
    "Cutting Speed [m/min]": "54.97",
    "Feed [mm/rev]": "0.096",
    "Depth of Cut [mm]": "0.2",
    "Coolant Consumption [mL/h]": null,
    "Nose Radius [mm]": "0.8",
    "Surface Roughness Ra [μm]": "1.25",
    "Tool Wear VB [mm]": "0.29",
    "Material Removal Rate [cm³/min]": "0.562",
    "Machining Time Tm [min]": null,
    "Cutting Force Fc [N]": null,
    "Temperature [°C]": "400",
    "Tool Life TL [min]": null,
    "Cutting Power Pc [W]": null,
    "Vibration [m/s²]": null,
    "Notch Depth ND [mm]": null,
    "dn [mm]": null,
    "Pressure [MPa]": null
  },
  {
    "Process": "Turning",
    "Data ID": "005_14",
    "Source ID": "005",
    "Workpiece Material": "Inconel 718",
    "Tool Material": "Tungsten Carbide",
    "Tool Insert Code": "SNMG 120408",
    "Machine Tool": "Kirloskar lathe",
    "Coating": "Uncoated",
    "Used Coolant Name": null,
    "Dry/Wet": "Dry",
    "Chip Breaker": "No",
    "Cutting Speed [m/min]": "54.97",
    "Feed [mm/rev]": "0.096",
    "Depth of Cut [mm]": "0.4",
    "Coolant Consumption [mL/h]": null,
    "Nose Radius [mm]": "0.8",
    "Surface Roughness Ra [μm]": "0.79",
    "Tool Wear VB [mm]": "0.17",
    "Material Removal Rate [cm³/min]": "0.889",
    "Machining Time Tm [min]": null,
    "Cutting Force Fc [N]": null,
    "Temperature [°C]": "600",
    "Tool Life TL [min]": null,
    "Cutting Power Pc [W]": null,
    "Vibration [m/s²]": null,
    "Notch Depth ND [mm]": null,
    "dn [mm]": null,
    "Pressure [MPa]": null
  },
  {
    "Process": "Turning",
    "Data ID": "005_15",
    "Source ID": "005",
    "Workpiece Material": "Inconel 718",
    "Tool Material": "Tungsten Carbide",
    "Tool Insert Code": "SNMG 120408",
    "Machine Tool": "Kirloskar lathe",
    "Coating": "Uncoated",
    "Used Coolant Name": null,
    "Dry/Wet": "Dry",
    "Chip Breaker": "No",
    "Cutting Speed [m/min]": "54.97",
    "Feed [mm/rev]": "0.096",
    "Depth of Cut [mm]": "0.6",
    "Coolant Consumption [mL/h]": null,
    "Nose Radius [mm]": "0.8",
    "Surface Roughness Ra [μm]": "1.54",
    "Tool Wear VB [mm]": "0.37",
    "Material Removal Rate [cm³/min]": "1.152",
    "Machining Time Tm [min]": null,
    "Cutting Force Fc [N]": null,
    "Temperature [°C]": "200",
    "Tool Life TL [min]": null,
    "Cutting Power Pc [W]": null,
    "Vibration [m/s²]": null,
    "Notch Depth ND [mm]": null,
    "dn [mm]": null,
    "Pressure [MPa]": null
  },
  {
    "Process": "Turning",
    "Data ID": "005_16",
    "Source ID": "005",
    "Workpiece Material": "Inconel 718",
    "Tool Material": "Tungsten Carbide",
    "Tool Insert Code": "SNMG 120408",
    "Machine Tool": "Kirloskar lathe",
    "Coating": "Uncoated",
    "Used Coolant Name": null,
    "Dry/Wet": "Dry",
    "Chip Breaker": "No",
    "Cutting Speed [m/min]": "54.97",
    "Feed [mm/rev]": "0.143",
    "Depth of Cut [mm]": "0.2",
    "Coolant Consumption [mL/h]": null,
    "Nose Radius [mm]": "0.8",
    "Surface Roughness Ra [μm]": "1.57",
    "Tool Wear VB [mm]": "0.26",
    "Material Removal Rate [cm³/min]": "0.903",
    "Machining Time Tm [min]": null,
    "Cutting Force Fc [N]": null,
    "Temperature [°C]": "600",
    "Tool Life TL [min]": null,
    "Cutting Power Pc [W]": null,
    "Vibration [m/s²]": null,
    "Notch Depth ND [mm]": null,
    "dn [mm]": null,
    "Pressure [MPa]": null
  },
  {
    "Process": "Turning",
    "Data ID": "005_17",
    "Source ID": "005",
    "Workpiece Material": "Inconel 718",
    "Tool Material": "Tungsten Carbide",
    "Tool Insert Code": "SNMG 120408",
    "Machine Tool": "Kirloskar lathe",
