Repository: Tahiduzzaman/Open-Turning-Inconel718-Dataset

Open Turning Inconel 718 Dataset
Open machining dataset for turning Inconel 718 collected from 20 different sources
Overview
This repository contains an open machining dataset for turning Inconel 718 collected from 20 different sources.

Dataset Statistics
Number of sources: 20
Number of records: 402
Process: Turning
Workpiece material: Inconel 718
Data Format
The dataset is provided in JSON format.

Variables
Machining Parameters
vc
f
ap
rε
Performance Parameters
Ra
VB
MRR
Fc
T
TL
Tm
Pc
Vib
Purpose
The dataset is intended for machining optimization, tool wear prediction, surface roughness prediction, machine learning, digital twins, and smart manufacturing research.

File: manufacturing_dataset.json (part 3 of 10)
[
    "Coating": "Uncoated",
    "Used Coolant Name": null,
    "Dry/Wet": "Dry",
    "Chip Breaker": "No",
    "Cutting Speed [m/min]": "54.97",
    "Feed [mm/rev]": "0.143",
    "Depth of Cut [mm]": "0.4",
    "Coolant Consumption [mL/h]": null,
    "Nose Radius [mm]": "0.8",
    "Surface Roughness Ra [μm]": "2.68",
    "Tool Wear VB [mm]": "0.38",
    "Material Removal Rate [cm³/min]": "1.187",
    "Machining Time Tm [min]": null,
    "Cutting Force Fc [N]": null,
    "Temperature [°C]": "200",
    "Tool Life TL [min]": null,
    "Cutting Power Pc [W]": null,
    "Vibration [m/s²]": null,
    "Notch Depth ND [mm]": null,
    "dn [mm]": null,
    "Pressure [MPa]": null
  },
  {
    "Process": "Turning",
    "Data ID": "005_18",
    "Source ID": "005",
    "Workpiece Material": "Inconel 718",
    "Tool Material": "Tungsten Carbide",
    "Tool Insert Code": "SNMG 120408",
    "Machine Tool": "Kirloskar lathe",
    "Coating": "Uncoated",
    "Used Coolant Name": null,
    "Dry/Wet": "Dry",
    "Chip Breaker": "No",
    "Cutting Speed [m/min]": "54.97",
    "Feed [mm/rev]": "0.143",
    "Depth of Cut [mm]": "0.6",
    "Coolant Consumption [mL/h]": null,
    "Nose Radius [mm]": "0.8",
    "Surface Roughness Ra [μm]": "1.87",
    "Tool Wear VB [mm]": "0.3",
    "Material Removal Rate [cm³/min]": "1.614",
    "Machining Time Tm [min]": null,
    "Cutting Force Fc [N]": null,
    "Temperature [°C]": "400",
    "Tool Life TL [min]": null,
    "Cutting Power Pc [W]": null,
    "Vibration [m/s²]": null,
    "Notch Depth ND [mm]": null,
    "dn [mm]": null,
    "Pressure [MPa]": null
  },
  {
    "Process": "Turning",
    "Data ID": "005_19",
    "Source ID": "005",
    "Workpiece Material": "Inconel 718",
    "Tool Material": "Tungsten Carbide",
    "Tool Insert Code": "SNMG 120408",
    "Machine Tool": "Kirloskar lathe",
    "Coating": "Uncoated",
    "Used Coolant Name": null,
    "Dry/Wet": "Dry",
    "Chip Breaker": "No",
    "Cutting Speed [m/min]": "85.21",
    "Feed [mm/rev]": "0.048",
    "Depth of Cut [mm]": "0.2",
    "Coolant Consumption [mL/h]": null,
    "Nose Radius [mm]": "0.8",
    "Surface Roughness Ra [μm]": "1.13",
    "Tool Wear VB [mm]": "0.28",
    "Material Removal Rate [cm³/min]": "0.606",
    "Machining Time Tm [min]": null,
    "Cutting Force Fc [N]": null,
    "Temperature [°C]": "200",
    "Tool Life TL [min]": null,
    "Cutting Power Pc [W]": null,
    "Vibration [m/s²]": null,
    "Notch Depth ND [mm]": null,
    "dn [mm]": null,
    "Pressure [MPa]": null
  },
  {
    "Process": "Turning",
    "Data ID": "005_20",
    "Source ID": "005",
    "Workpiece Material": "Inconel 718",
    "Tool Material": "Tungsten Carbide",
    "Tool Insert Code": "SNMG 120408",
    "Machine Tool": "Kirloskar lathe",
    "Coating": "Uncoated",
    "Used Coolant Name": null,
    "Dry/Wet": "Dry",
    "Chip Breaker": "No",
    "Cutting Speed [m/min]": "85.21",
    "Feed [mm/rev]": "0.048",
    "Depth of Cut [mm]": "0.4",
    "Coolant Consumption [mL/h]": null,
    "Nose Radius [mm]": "0.8",
    "Surface Roughness Ra [μm]": "0.69",
    "Tool Wear VB [mm]": "0.36",
    "Material Removal Rate [cm³/min]": "1.35",
    "Machining Time Tm [min]": null,
    "Cutting Force Fc [N]": null,
    "Temperature [°C]": "400",
    "Tool Life TL [min]": null,
    "Cutting Power Pc [W]": null,
    "Vibration [m/s²]": null,
    "Notch Depth ND [mm]": null,
    "dn [mm]": null,
    "Pressure [MPa]": null
  },
  {
    "Process": "Turning",
    "Data ID": "005_21",
    "Source ID": "005",
    "Workpiece Material": "Inconel 718",
    "Tool Material": "Tungsten Carbide",
    "Tool Insert Code": "SNMG 120408",
    "Machine Tool": "Kirloskar lathe",
    "Coating": "Uncoated",
    "Used Coolant Name": null,
    "Dry/Wet": "Dry",
    "Chip Breaker": "No",
    "Cutting Speed [m/min]": "85.21",
    "Feed [mm/rev]": "0.048",
    "Depth of Cut [mm]": "0.6",
    "Coolant Consumption [mL/h]": null,
    "Nose Radius [mm]": "0.8",
    "Surface Roughness Ra [μm]": "0.43",
    "Tool Wear VB [mm]": "0.3",
    "Material Removal Rate [cm³/min]": "1.955",
    "Machining Time Tm [min]": null,
    "Cutting Force Fc [N]": null,
    "Temperature [°C]": "600",
    "Tool Life TL [min]": null,
    "Cutting Power Pc [W]": null,
    "Vibration [m/s²]": null,
    "Notch Depth ND [mm]": null,
    "dn [mm]": null,
    "Pressure [MPa]": null
  },
  {
    "Process": "Turning",
    "Data ID": "005_22",
    "Source ID": "005",
    "Workpiece Material": "Inconel 718",
    "Tool Material": "Tungsten Carbide",
    "Tool Insert Code": "SNMG 120408",
    "Machine Tool": "Kirloskar lathe",
    "Coating": "Uncoated",
    "Used Coolant Name": null,
    "Dry/Wet": "Dry",
    "Chip Breaker": "No",
    "Cutting Speed [m/min]": "85.21",
    "Feed [mm/rev]": "0.096",
    "Depth of Cut [mm]": "0.2",
    "Coolant Consumption [mL/h]": null,
    "Nose Radius [mm]": "0.8",
    "Surface Roughness Ra [μm]": "1.17",
    "Tool Wear VB [mm]": "0.37",
    "Material Removal Rate [cm³/min]": "0.923",
    "Machining Time Tm [min]": null,
    "Cutting Force Fc [N]": null,
    "Temperature [°C]": "400",
    "Tool Life TL [min]": null,
    "Cutting Power Pc [W]": null,
    "Vibration [m/s²]": null,
    "Notch Depth ND [mm]": null,
    "dn [mm]": null,
    "Pressure [MPa]": null
  },
  {
    "Process": "Turning",
    "Data ID": "005_23",
    "Source ID": "005",
    "Workpiece Material": "Inconel 718",
    "Tool Material": "Tungsten Carbide",
    "Tool Insert Code": "SNMG 120408",
    "Machine Tool": "Kirloskar lathe",
    "Coating": "Uncoated",
    "Used Coolant Name": null,
    "Dry/Wet": "Dry",
    "Chip Breaker": "No",
    "Cutting Speed [m/min]": "85.21",
    "Feed [mm/rev]": "0.096",
    "Depth of Cut [mm]": "0.4",
    "Coolant Consumption [mL/h]": null,
    "Nose Radius [mm]": "0.8",
    "Surface Roughness Ra [μm]": "1.19",
    "Tool Wear VB [mm]": "0.39",
    "Material Removal Rate [cm³/min]": "2.117",
    "Machining Time Tm [min]": null,
    "Cutting Force Fc [N]": null,
    "Temperature [°C]": "600",
    "Tool Life TL [min]": null,
    "Cutting Power Pc [W]": null,
    "Vibration [m/s²]": null,
    "Notch Depth ND [mm]": null,
    "dn [mm]": null,
    "Pressure [MPa]": null
  },
  {
    "Process": "Turning",
    "Data ID": "005_24",
    "Source ID": "005",
    "Workpiece Material": "Inconel 718",
    "Tool Material": "Tungsten Carbide",
    "Tool Insert Code": "SNMG 120408",
    "Machine Tool": "Kirloskar lathe",
    "Coating": "Uncoated",
    "Used Coolant Name": null,
    "Dry/Wet": "Dry",
    "Chip Breaker": "No",
    "Cutting Speed [m/min]": "85.21",
    "Feed [mm/rev]": "0.096",
    "Depth of Cut [mm]": "0.6",
    "Coolant Consumption [mL/h]": null,
    "Nose Radius [mm]": "0.8",
    "Surface Roughness Ra [μm]": "1.62",
    "Tool Wear VB [mm]": "0.42",
    "Material Removal Rate [cm³/min]": "2.247",
    "Machining Time Tm [min]": null,
    "Cutting Force Fc [N]": null,
    "Temperature [°C]": "200",
    "Tool Life TL [min]": null,
    "Cutting Power Pc [W]": null,
    "Vibration [m/s²]": null,
    "Notch Depth ND [mm]": null,
    "dn [mm]": null,
    "Pressure [MPa]": null
  },
  {
    "Process": "Turning",
    "Data ID": "005_25",
    "Source ID": "005",
    "Workpiece Material": "Inconel 718",
    "Tool Material": "Tungsten Carbide",
    "Tool Insert Code": "SNMG 120408",
    "Machine Tool": "Kirloskar lathe",
    "Coating": "Uncoated",
    "Used Coolant Name": null,
    "Dry/Wet": "Dry",
    "Chip Breaker": "No",
    "Cutting Speed [m/min]": "85.21",
    "Feed [mm/rev]": "0.143",
    "Depth of Cut [mm]": "0.2",
    "Coolant Consumption [mL/h]": null,
    "Nose Radius [mm]": "0.8",
    "Surface Roughness Ra [μm]": "1.5",
    "Tool Wear VB [mm]": "0.52",
    "Material Removal Rate [cm³/min]": "1.249",
    "Machining Time Tm [min]": null,
    "Cutting Force Fc [N]": null,
    "Temperature [°C]": "600",
    "Tool Life TL [min]": null,
    "Cutting Power Pc [W]": null,
    "Vibration [m/s²]": null,
    "Notch Depth ND [mm]": null,
    "dn [mm]": null,
    "Pressure [MPa]": null
  },
  {
    "Process": "Turning",
    "Data ID": "005_26",
    "Source ID": "005",
    "Workpiece Material": "Inconel 718",
    "Tool Material": "Tungsten Carbide",
    "Tool Insert Code": "SNMG 120408",
    "Machine Tool": "Kirloskar lathe",
    "Coating": "Uncoated",
    "Used Coolant Name": null,
    "Dry/Wet": "Dry",
    "Chip Breaker": "No",
    "Cutting Speed [m/min]": "85.21",
    "Feed [mm/rev]": "0.143",
    "Depth of Cut [mm]": "0.4",
    "Coolant Consumption [mL/h]": null,
    "Nose Radius [mm]": "0.8",
    "Surface Roughness Ra [μm]": "2.35",
    "Tool Wear VB [mm]": "0.62",
    "Material Removal Rate [cm³/min]": "2.15",
    "Machining Time Tm [min]": null,
    "Cutting Force Fc [N]": null,
    "Temperature [°C]": "200",
    "Tool Life TL [min]": null,
    "Cutting Power Pc [W]": null,
    "Vibration [m/s²]": null,
    "Notch Depth ND [mm]": null,
    "dn [mm]": null,
    "Pressure [MPa]": null
  },
  {
    "Process": "Turning",
    "Data ID": "005_27",
    "Source ID": "005",
    "Workpiece Material": "Inconel 718",
    "Tool Material": "Tungsten Carbide",
    "Tool Insert Code": "SNMG 120408",
    "Machine Tool": "Kirloskar lathe",
    "Coating": "Uncoated",
    "Used Coolant Name": null,
    "Dry/Wet": "Dry",
    "Chip Breaker": "No",
    "Cutting Speed [m/min]": "85.21",
    "Feed [mm/rev]": "0.143",
    "Depth of Cut [mm]": "0.6",
    "Coolant Consumption [mL/h]": null,
    "Nose Radius [mm]": "0.8",
    "Surface Roughness Ra [μm]": "1.78",
    "Tool Wear VB [mm]": "0.6",
    "Material Removal Rate [cm³/min]": "2.711",
    "Machining Time Tm [min]": null,
    "Cutting Force Fc [N]": null,
    "Temperature [°C]": "400",
    "Tool Life TL [min]": null,
    "Cutting Power Pc [W]": null,
    "Vibration [m/s²]": null,
    "Notch Depth ND [mm]": null,
    "dn [mm]": null,
    "Pressure [MPa]": null
  },
  {
    "Process": "Turning",
    "Data ID": "006_01",
    "Source ID": "006",
    "Workpiece Material": "Inconel 718",
    "Tool Material": "Tungsten Carbide",
    "Tool Insert Code": "CNMG 431",
    "Machine Tool": "CNC lathe",
    "Coating": "Coated (CVD)",
    "Used Coolant Name": null,
    "Dry/Wet": "Dry",
    "Chip Breaker": "No",
    "Cutting Speed [m/min]": "37.7",
    "Feed [mm/rev]": "0.08",
    "Depth of Cut [mm]": "0.4",
    "Coolant Consumption [mL/h]": null,
    "Nose Radius [mm]": "0.4",
    "Surface Roughness Ra [μm]": "1.23",
    "Tool Wear VB [mm]": "0.20612",
    "Material Removal Rate [cm³/min]": "1.3386",
    "Machining Time Tm [min]": null,
    "Cutting Force Fc [N]": null,
    "Temperature [°C]": null,
    "Tool Life TL [min]": null,
    "Cutting Power Pc [W]": null,
    "Vibration [m/s²]": null,
    "Notch Depth ND [mm]": null,
    "dn [mm]": null,
    "Pressure [MPa]": null
  },
  {
    "Process": "Turning",
    "Data ID": "006_02",
    "Source ID": "006",
    "Workpiece Material": "Inconel 718",
    "Tool Material": "Tungsten Carbide",
    "Tool Insert Code": "CNMG 431",
    "Machine Tool": "CNC lathe",
    "Coating": "Coated (CVD)",
    "Used Coolant Name": null,
    "Dry/Wet": "Dry",
    "Chip Breaker": "No",
    "Cutting Speed [m/min]": "37.7",
    "Feed [mm/rev]": "0.12",
    "Depth of Cut [mm]": "0.6",
    "Coolant Consumption [mL/h]": null,
    "Nose Radius [mm]": "0.4",
    "Surface Roughness Ra [μm]": "1.34",
    "Tool Wear VB [mm]": "0.22234",
    "Material Removal Rate [cm³/min]": "1.7226",
    "Machining Time Tm [min]": null,
    "Cutting Force Fc [N]": null,
    "Temperature [°C]": null,
    "Tool Life TL [min]": null,
    "Cutting Power Pc [W]": null,
    "Vibration [m/s²]": null,
    "Notch Depth ND [mm]": null,
    "dn [mm]": null,
    "Pressure [MPa]": null
  },
  {
    "Process": "Turning",
    "Data ID": "006_03",
    "Source ID": "006",
    "Workpiece Material": "Inconel 718",
    "Tool Material": "Tungsten Carbide",
    "Tool Insert Code": "CNMG 431",
    "Machine Tool": "CNC lathe",
    "Coating": "Coated (CVD)",
    "Used Coolant Name": null,
    "Dry/Wet": "Dry",
    "Chip Breaker": "No",
    "Cutting Speed [m/min]": "37.7",
    "Feed [mm/rev]": "0.16",
    "Depth of Cut [mm]": "0.8",
    "Coolant Consumption [mL/h]": null,
    "Nose Radius [mm]": "0.4",
    "Surface Roughness Ra [μm]": "1.37",
    "Tool Wear VB [mm]": "0.24643",
    "Material Removal Rate [cm³/min]": "1.9392",
    "Machining Time Tm [min]": null,
    "Cutting Force Fc [N]": null,
    "Temperature [°C]": null,
    "Tool Life TL [min]": null,
    "Cutting Power Pc [W]": null,
    "Vibration [m/s²]": null,
    "Notch Depth ND [mm]": null,
    "dn [mm]": null,
    "Pressure [MPa]": null
  },
  {
    "Process": "Turning",
    "Data ID": "006_04",
    "Source ID": "006",
    "Workpiece Material": "Inconel 718",
    "Tool Material": "Tungsten Carbide",
    "Tool Insert Code": "CNMG 431",
    "Machine Tool": "CNC lathe",
    "Coating": "Coated (CVD)",
    "Used Coolant Name": null,
    "Dry/Wet": "Dry",
    "Chip Breaker": "No",
    "Cutting Speed [m/min]": "37.7",
    "Feed [mm/rev]": "0.2",
    "Depth of Cut [mm]": "1",
    "Coolant Consumption [mL/h]": null,
    "Nose Radius [mm]": "0.4",
    "Surface Roughness Ra [μm]": "1.42",
    "Tool Wear VB [mm]": "0.29121",
    "Material Removal Rate [cm³/min]": "2.2398",
    "Machining Time Tm [min]": null,
    "Cutting Force Fc [N]": null,
    "Temperature [°C]": null,
    "Tool Life TL [min]": null,
    "Cutting Power Pc [W]": null,
    "Vibration [m/s²]": null,
    "Notch Depth ND [mm]": null,
    "dn [mm]": null,
    "Pressure [MPa]": null
  },
  {
    "Process": "Turning",
    "Data ID": "006_05",
    "Source ID": "006",
    "Workpiece Material": "Inconel 718",
    "Tool Material": "Tungsten Carbide",
    "Tool Insert Code": "CNMG 431",
    "Machine Tool": "CNC lathe",
    "Coating": "Coated (CVD)",
    "Used Coolant Name": null,
    "Dry/Wet": "Dry",
    "Chip Breaker": "No",
    "Cutting Speed [m/min]": "56.55",
    "Feed [mm/rev]": "0.12",
    "Depth of Cut [mm]": "0.4",
    "Coolant Consumption [mL/h]": null,
    "Nose Radius [mm]": "0.4",
    "Surface Roughness Ra [μm]": "1.67",
    "Tool Wear VB [mm]": "0.22946",
    "Material Removal Rate [cm³/min]": "1.6734",
    "Machining Time Tm [min]": null,
    "Cutting Force Fc [N]": null,
    "Temperature [°C]": null,
    "Tool Life TL [min]": null,
    "Cutting Power Pc [W]": null,
    "Vibration [m/s²]": null,
    "Notch Depth ND [mm]": null,
    "dn [mm]": null,
    "Pressure [MPa]": null
  },
  {
    "Process": "Turning",
    "Data ID": "006_06",
    "Source ID": "006",
    "Workpiece Material": "Inconel 718",
    "Tool Material": "Tungsten Carbide",
    "Tool Insert Code": "CNMG 431",
    "Machine Tool": "CNC lathe",
    "Coating": "Coated (CVD)",
    "Used Coolant Name": null,
    "Dry/Wet": "Dry",
    "Chip Breaker": "No",
    "Cutting Speed [m/min]": "56.55",
    "Feed [mm/rev]": "0.08",
    "Depth of Cut [mm]": "0.6",
    "Coolant Consumption [mL/h]": null,
    "Nose Radius [mm]": "0.4",
    "Surface Roughness Ra [μm]": "1.58",
    "Tool Wear VB [mm]": "0.24562",
    "Material Removal Rate [cm³/min]": "2.0778",
    "Machining Time Tm [min]": null,
    "Cutting Force Fc [N]": null,
    "Temperature [°C]": null,
    "Tool Life TL [min]": null,
    "Cutting Power Pc [W]": null,
    "Vibration [m/s²]": null,
    "Notch Depth ND [mm]": null,
    "dn [mm]": null,
    "Pressure [MPa]": null
  },
  {
    "Process": "Turning",
    "Data ID": "006_07",
    "Source ID": "006",
    "Workpiece Material": "Inconel 718",
    "Tool Material": "Tungsten Carbide",
    "Tool Insert Code": "CNMG 431",
    "Machine Tool": "CNC lathe",
    "Coating": "Coated (CVD)",
    "Used Coolant Name": null,
    "Dry/Wet": "Dry",
    "Chip Breaker": "No",
    "Cutting Speed [m/min]": "56.55",
    "Feed [mm/rev]": "0.2",
    "Depth of Cut [mm]": "0.8",
    "Coolant Consumption [mL/h]": null,
    "Nose Radius [mm]": "0.4",
    "Surface Roughness Ra [μm]": "1.73",
    "Tool Wear VB [mm]": "0.27025",
    "Material Removal Rate [cm³/min]": "2.3334",
    "Machining Time Tm [min]": null,
    "Cutting Force Fc [N]": null,
    "Temperature [°C]": null,
    "Tool Life TL [min]": null,
    "Cutting Power Pc [W]": null,
    "Vibration [m/s²]": null,
    "Notch Depth ND [mm]": null,
    "dn [mm]": null,
    "Pressure [MPa]": null
  },
  {
    "Process": "Turning",
    "Data ID": "006_08",
    "Source ID": "006",
    "Workpiece Material": "Inconel 718",
    "Tool Material": "Tungsten Carbide",
    "Tool Insert Code": "CNMG 431",
    "Machine Tool": "CNC lathe",
    "Coating": "Coated (CVD)",
    "Used Coolant Name": null,
    "Dry/Wet": "Dry",
    "Chip Breaker": "No",
    "Cutting Speed [m/min]": "56.55",
    "Feed [mm/rev]": "0.16",
    "Depth of Cut [mm]": "1",
    "Coolant Consumption [mL/h]": null,
    "Nose Radius [mm]": "0.4",
    "Surface Roughness Ra [μm]": "1.87",
    "Tool Wear VB [mm]": "0.30954",
    "Material Removal Rate [cm³/min]": "2.9736",
    "Machining Time Tm [min]": null,
    "Cutting Force Fc [N]": null,
    "Temperature [°C]": null,
    "Tool Life TL [min]": null,
    "Cutting Power Pc [W]": null,
    "Vibration [m/s²]": null,
    "Notch Depth ND [mm]": null,
    "dn [mm]": null,
    "Pressure [MPa]": null
  },
  {
    "Process": "Turning",
    "Data ID": "006_09",
    "Source ID": "006",
    "Workpiece Material": "Inconel 718",
    "Tool Material": "Tungsten Carbide",
    "Tool Insert Code": "CNMG 431",
    "Machine Tool": "CNC lathe",
    "Coating": "Coated (CVD)",
    "Used Coolant Name": null,
    "Dry/Wet": "Dry",
    "Chip Breaker": "No",
    "Cutting Speed [m/min]": "75.4",
    "Feed [mm/rev]": "0.16",
    "Depth of Cut [mm]": "0.4",
    "Coolant Consumption [mL/h]": null,
    "Nose Radius [mm]": "0.4",
    "Surface Roughness Ra [μm]": "1.66",
    "Tool Wear VB [mm]": "0.23868",
    "Material Removal Rate [cm³/min]": "2.3316",
    "Machining Time Tm [min]": null,
    "Cutting Force Fc [N]": null,
    "Temperature [°C]": null,
    "Tool Life TL [min]": null,
    "Cutting Power Pc [W]": null,
    "Vibration [m/s²]": null,
    "Notch Depth ND [mm]": null,
    "dn [mm]": null,
    "Pressure [MPa]": null
  },
  {
    "Process": "Turning",
    "Data ID": "006_10",
    "Source ID": "006",
    "Workpiece Material": "Inconel 718",
    "Tool Material": "Tungsten Carbide",
    "Tool Insert Code": "CNMG 431",
    "Machine Tool": "CNC lathe",
    "Coating": "Coated (CVD)",
    "Used Coolant Name": null,
    "Dry/Wet": "Dry",
    "Chip Breaker": "No",
    "Cutting Speed [m/min]": "75.4",
    "Feed [mm/rev]": "0.2",
    "Depth of Cut [mm]": "0.6",
    "Coolant Consumption [mL/h]": null,
    "Nose Radius [mm]": "0.4",
    "Surface Roughness Ra [μm]": "1.56",
    "Tool Wear VB [mm]": "0.25461",
    "Material Removal Rate [cm³/min]": "2.7372",
    "Machining Time Tm [min]": null,
    "Cutting Force Fc [N]": null,
    "Temperature [°C]": null,
    "Tool Life TL [min]": null,
    "Cutting Power Pc [W]": null,
    "Vibration [m/s²]": null,
    "Notch Depth ND [mm]": null,
    "dn [mm]": null,
    "Pressure [MPa]": null
  },
  {
    "Process": "Turning",
    "Data ID": "006_11",
    "Source ID": "006",
    "Workpiece Material": "Inconel 718",
    "Tool Material": "Tungsten Carbide",
    "Tool Insert Code": "CNMG 431",
    "Machine Tool": "CNC lathe",
    "Coating": "Coated (CVD)",
    "Used Coolant Name": null,
    "Dry/Wet": "Dry",
    "Chip Breaker": "No",
    "Cutting Speed [m/min]": "75.4",
    "Feed [mm/rev]": "0.08",
    "Depth of Cut [mm]": "0.8",
    "Coolant Consumption [mL/h]": null,
    "Nose Radius [mm]": "0.4",
    "Surface Roughness Ra [μm]": "1.732",
    "Tool Wear VB [mm]": "0.28023",
    "Material Removal Rate [cm³/min]": "3.2898",
    "Machining Time Tm [min]": null,
    "Cutting Force Fc [N]": null,
    "Temperature [°C]": null,
    "Tool Life TL [min]": null,
    "Cutting Power Pc [W]": null,
    "Vibration [m/s²]": null,
    "Notch Depth ND [mm]": null,
    "dn [mm]": null,
    "Pressure [MPa]": null
  },
  {
    "Process": "Turning",
    "Data ID": "006_12",
    "Source ID": "006",
    "Workpiece Material": "Inconel 718",
    "Tool Material": "Tungsten Carbide",
    "Tool Insert Code": "CNMG 431",
    "Machine Tool": "CNC lathe",
    "Coating": "Coated (CVD)",
    "Used Coolant Name": null,
    "Dry/Wet": "Dry",
    "Chip Breaker": "No",
    "Cutting Speed [m/min]": "75.4",
    "Feed [mm/rev]": "0.12",
    "Depth of Cut [mm]": "1",
    "Coolant Consumption [mL/h]": null,
    "Nose Radius [mm]": "0.4",
    "Surface Roughness Ra [μm]": "1.92",
    "Tool Wear VB [mm]": "0.31592",
    "Material Removal Rate [cm³/min]": "4.065",
    "Machining Time Tm [min]": null,
    "Cutting Force Fc [N]": null,
    "Temperature [°C]": null,
    "Tool Life TL [min]": null,
    "Cutting Power Pc [W]": null,
    "Vibration [m/s²]": null,
    "Notch Depth ND [mm]": null,
    "dn [mm]": null,
    "Pressure [MPa]": null
  },
  {
    "Process": "Turning",
    "Data ID": "006_13",
    "Source ID": "006",
    "Workpiece Material": "Inconel 718",
    "Tool Material": "Tungsten Carbide",
    "Tool Insert Code": "CNMG 431",
    "Machine Tool": "CNC lathe",
    "Coating": "Coated (CVD)",
    "Used Coolant Name": null,
    "Dry/Wet": "Dry",
    "Chip Breaker": "No",
    "Cutting Speed [m/min]": "94.25",
    "Feed [mm/rev]": "0.2",
    "Depth of Cut [mm]": "0.4",
    "Coolant Consumption [mL/h]": null,
    "Nose Radius [mm]": "0.4",
    "Surface Roughness Ra [μm]": "1.87",
    "Tool Wear VB [mm]": "0.29085",
    "Material Removal Rate [cm³/min]": "2.5092",
    "Machining Time Tm [min]": null,
    "Cutting Force Fc [N]": null,
    "Temperature [°C]": null,
    "Tool Life TL [min]": null,
    "Cutting Power Pc [W]": null,
    "Vibration [m/s²]": null,
    "Notch Depth ND [mm]": null,
    "dn [mm]": null,
    "Pressure [MPa]": null
  },
  {
    "Process": "Turning",
    "Data ID": "006_14",
    "Source ID": "006",
    "Workpiece Material": "Inconel 718",
    "Tool Material": "Tungsten Carbide",
    "Tool Insert Code": "CNMG 431",
    "Machine Tool": "CNC lathe",
    "Coating": "Coated (CVD)",
    "Used Coolant Name": null,
    "Dry/Wet": "Dry",
    "Chip Breaker": "No",
    "Cutting Speed [m/min]": "94.25",
    "Feed [mm/rev]": "0.16",
    "Depth of Cut [mm]": "0.6",
    "Coolant Consumption [mL/h]": null,
    "Nose Radius [mm]": "0.4",
    "Surface Roughness Ra [μm]": "1.96",
    "Tool Wear VB [mm]": "0.32349",
    "Material Removal Rate [cm³/min]": "3.2202",
    "Machining Time Tm [min]": null,
    "Cutting Force Fc [N]": null,
    "Temperature [°C]": null,
    "Tool Life TL [min]": null,
    "Cutting Power Pc [W]": null,
    "Vibration [m/s²]": null,
    "Notch Depth ND [mm]": null,
    "dn [mm]": null,
    "Pressure [MPa]": null
  },
  {
    "Process": "Turning",
    "Data ID": "006_15",
    "Source ID": "006",
    "Workpiece Material": "Inconel 718",
    "Tool Material": "Tungsten Carbide",
    "Tool Insert Code": "CNMG 431",
    "Machine Tool": "CNC lathe",
    "Coating": "Coated (CVD)",
    "Used Coolant Name": null,
    "Dry/Wet": "Dry",
    "Chip Breaker": "No",
    "Cutting Speed [m/min]": "94.25",
    "Feed [mm/rev]": "0.12",
    "Depth of Cut [mm]": "0.8",
    "Coolant Consumption [mL/h]": null,
    "Nose Radius [mm]": "0.4",
    "Surface Roughness Ra [μm]": "2.07",
    "Tool Wear VB [mm]": "0.34563",
    "Material Removal Rate [cm³/min]": "3.8046",
    "Machining Time Tm [min]": null,
    "Cutting Force Fc [N]": null,
    "Temperature [°C]": null,
    "Tool Life TL [min]": null,
    "Cutting Power Pc [W]": null,
    "Vibration [m/s²]": null,
    "Notch Depth ND [mm]": null,
    "dn [mm]": null,
    "Pressure [MPa]": null
  },
  {
    "Process": "Turning",
    "Data ID": "006_16",
    "Source ID": "006",
    "Workpiece Material": "Inconel 718",
    "Tool Material": "Tungsten Carbide",
    "Tool Insert Code": "CNMG 431",
    "Machine Tool": "CNC lathe",
    "Coating": "Coated (CVD)",
    "Used Coolant Name": null,
    "Dry/Wet": "Dry",
    "Chip Breaker": "No",
    "Cutting Speed [m/min]": "94.25",
    "Feed [mm/rev]": "0.08",
    "Depth of Cut [mm]": "1",
    "Coolant Consumption [mL/h]": null,
    "Nose Radius [mm]": "0.4",
    "Surface Roughness Ra [μm]": "2.19",
    "Tool Wear VB [mm]": "0.37076",
    "Material Removal Rate [cm³/min]": "4.5936",
    "Machining Time Tm [min]": null,
    "Cutting Force Fc [N]": null,
    "Temperature [°C]": null,
    "Tool Life TL [min]": null,
    "Cutting Power Pc [W]": null,
    "Vibration [m/s²]": null,
    "Notch Depth ND [mm]": null,
    "dn [mm]": null,
    "Pressure [MPa]": null
  },
  {
    "Process": "Turning",
    "Data ID": "006_17",
    "Source ID": "006",
    "Workpiece Material": "Inconel 718",
    "Tool Material": "Tungsten Carbide",
    "Tool Insert Code": "CNMG 431",
    "Machine Tool": "CNC lathe",
    "Coating": "Coated (PVD)",
    "Used Coolant Name": null,
    "Dry/Wet": "Dry",
    "Chip Breaker": "No",
    "Cutting Speed [m/min]": "37.7",
    "Feed [mm/rev]": "0.08",
    "Depth of Cut [mm]": "0.4",
    "Coolant Consumption [mL/h]": null,
    "Nose Radius [mm]": "0.4",
    "Surface Roughness Ra [μm]": "1.597",
    "Tool Wear VB [mm]": "0.10113",
    "Material Removal Rate [cm³/min]": "1.059",
    "Machining Time Tm [min]": null,
    "Cutting Force Fc [N]": null,
    "Temperature [°C]": null,
    "Tool Life TL [min]": null,
    "Cutting Power Pc [W]": null,
    "Vibration [m/s²]": null,
    "Notch Depth ND [mm]": null,
    "dn [mm]": null,
    "Pressure [MPa]": null
  },
  {
    "Process": "Turning",
    "Data ID": "006_18",
    "Source ID": "006",
    "Workpiece Material": "Inconel 718",
    "Tool Material": "Tungsten Carbide",
    "Tool Insert Code": "CNMG 431",
    "Machine Tool": "CNC lathe",
    "Coating": "Coated (PVD)",
    "Used Coolant Name": null,
    "Dry/Wet": "Dry",
    "Chip Breaker": "No",
    "Cutting Speed [m/min]": "37.7",
    "Feed [mm/rev]": "0.12",
    "Depth of Cut [mm]": "0.6",
    "Coolant Consumption [mL/h]": null,
    "Nose Radius [mm]": "0.4",
    "Surface Roughness Ra [μm]": "1.256",
    "Tool Wear VB [mm]": "0.10575",
    "Material Removal Rate [cm³/min]": "1.359",
    "Machining Time Tm [min]": null,
    "Cutting Force Fc [N]": null,
    "Temperature [°C]": null,
    "Tool Life TL [min]": null,
    "Cutting Power Pc [W]": null,
    "Vibration [m/s²]": null,
    "Notch Depth ND [mm]": null,
    "dn [mm]": null,
    "Pressure [MPa]": null
  },
  {
    "Process": "Turning",
    "Data ID": "006_19",
    "Source ID": "006",
    "Workpiece Material": "Inconel 718",
    "Tool Material": "Tungsten Carbide",
    "Tool Insert Code": "CNMG 431",
    "Machine Tool": "CNC lathe",
    "Coating": "Coated (PVD)",
    "Used Coolant Name": null,
    "Dry/Wet": "Dry",
    "Chip Breaker": "No",
    "Cutting Speed [m/min]": "37.7",
    "Feed [mm/rev]": "0.16",
    "Depth of Cut [mm]": "0.8",
    "Coolant Consumption [mL/h]": null,
    "Nose Radius [mm]": "0.4",
    "Surface Roughness Ra [μm]": "1.519",
    "Tool Wear VB [mm]": "0.11675",
    "Material Removal Rate [cm³/min]": "2.822",
    "Machining Time Tm [min]": null,
    "Cutting Force Fc [N]": null,
    "Temperature [°C]": null,
    "Tool Life TL [min]": null,
    "Cutting Power Pc [W]": null,
    "Vibration [m/s²]": null,
    "Notch Depth ND [mm]": null,
    "dn [mm]": null,
    "Pressure [MPa]": null
  },
  {
    "Process": "Turning",
    "Data ID": "006_20",
    "Source ID": "006",
    "Workpiece Material": "Inconel 718",
    "Tool Material": "Tungsten Carbide",
    "Tool Insert Code": "CNMG 431",
    "Machine Tool": "CNC lathe",
    "Coating": "Coated (PVD)",
    "Used Coolant Name": null,
    "Dry/Wet": "Dry",
    "Chip Breaker": "No",
    "Cutting Speed [m/min]": "37.7",
    "Feed [mm/rev]": "0.2",
    "Depth of Cut [mm]": "1",
    "Coolant Consumption [mL/h]": null,
    "Nose Radius [mm]": "0.4",
    "Surface Roughness Ra [μm]": "1.815",
    "Tool Wear VB [mm]": "0.09834",
    "Material Removal Rate [cm³/min]": "2.858",
    "Machining Time Tm [min]": null,
    "Cutting Force Fc [N]": null,
    "Temperature [°C]": null,
    "Tool Life TL [min]": null,
    "Cutting Power Pc [W]": null,
    "Vibration [m/s²]": null,
    "Notch Depth ND [mm]": null,
    "dn [mm]": null,
    "Pressure [MPa]": null
  },
  {
    "Process": "Turning",
    "Data ID": "006_21",
    "Source ID": "006",
    "Workpiece Material": "Inconel 718",
    "Tool Material": "Tungsten Carbide",
    "Tool Insert Code": "CNMG 431",
    "Machine Tool": "CNC lathe",
    "Coating": "Coated (PVD)",
    "Used Coolant Name": null,
    "Dry/Wet": "Dry",
    "Chip Breaker": "No",
    "Cutting Speed [m/min]": "56.55",
    "Feed [mm/rev]": "0.12",
    "Depth of Cut [mm]": "0.4",
    "Coolant Consumption [mL/h]": null,
    "Nose Radius [mm]": "0.4",
    "Surface Roughness Ra [μm]": "1.022",
    "Tool Wear VB [mm]": "0.09622",
    "Material Removal Rate [cm³/min]": "1.1",
    "Machining Time Tm [min]": null,
    "Cutting Force Fc [N]": null,
    "Temperature [°C]": null,
    "Tool Life TL [min]": null,
    "Cutting Power Pc [W]": null,
    "Vibration [m/s²]": null,
    "Notch Depth ND [mm]": null,
    "dn [mm]": null,
    "Pressure [MPa]": null
  },
  {
    "Process": "Turning",
    "Data ID": "006_22",
    "Source ID": "006",
    "Workpiece Material": "Inconel 718",
    "Tool Material": "Tungsten Carbide",
    "Tool Insert Code": "CNMG 431",
    "Machine Tool": "CNC lathe",
    "Coating": "Coated (PVD)",
    "Used Coolant Name": null,
    "Dry/Wet": "Dry",
    "Chip Breaker": "No",
    "Cutting Speed [m/min]": "56.55",
    "Feed [mm/rev]": "0.08",
    "Depth of Cut [mm]": "0.6",
    "Coolant Consumption [mL/h]": null,
    "Nose Radius [mm]": "0.4",
    "Surface Roughness Ra [μm]": "1.758",
    "Tool Wear VB [mm]": "0.10847",
    "Material Removal Rate [cm³/min]": "1",
    "Machining Time Tm [min]": null,
    "Cutting Force Fc [N]": null,
    "Temperature [°C]": null,
    "Tool Life TL [min]": null,
    "Cutting Power Pc [W]": null,
    "Vibration [m/s²]": null,
    "Notch Depth ND [mm]": null,
    "dn [mm]": null,
    "Pressure [MPa]": null
  },
  {
    "Process": "Turning",
    "Data ID": "006_23",
    "Source ID": "006",
    "Workpiece Material": "Inconel 718",
    "Tool Material": "Tungsten Carbide",
    "Tool Insert Code": "CNMG 431",
    "Machine Tool": "CNC lathe",
    "Coating": "Coated (PVD)",
    "Used Coolant Name": null,
    "Dry/Wet": "Dry",
    "Chip Breaker": "No",
    "Cutting Speed [m/min]": "56.55",
    "Feed [mm/rev]": "0.2",
    "Depth of Cut [mm]": "0.8",
    "Coolant Consumption [mL/h]": null,
    "Nose Radius [mm]": "0.4",
    "Surface Roughness Ra [μm]": "1.542",
    "Tool Wear VB [mm]": "0.10229",
    "Material Removal Rate [cm³/min]": "3.529",
    "Machining Time Tm [min]": null,
    "Cutting Force Fc [N]": null,
    "Temperature [°C]": null,
    "Tool Life TL [min]": null,
    "Cutting Power Pc [W]": null,
    "Vibration [m/s²]": null,
    "Notch Depth ND [mm]": null,
    "dn [mm]": null,
    "Pressure [MPa]": null
  },
  {
    "Process": "Turning",
    "Data ID": "006_24",
    "Source ID": "006",
    "Workpiece Material": "Inconel 718",
    "Tool Material": "Tungsten Carbide",
    "Tool Insert Code": "CNMG 431",
    "Machine Tool": "CNC lathe",
    "Coating": "Coated (PVD)",
    "Used Coolant Name": null,
    "Dry/Wet": "Dry",
    "Chip Breaker": "No",
    "Cutting Speed [m/min]": "56.55",
    "Feed [mm/rev]": "0.16",
    "Depth of Cut [mm]": "1",
    "Coolant Consumption [mL/h]": null,
    "Nose Radius [mm]": "0.4",
    "Surface Roughness Ra [μm]": "1.554",
    "Tool Wear VB [mm]": "0.10198",
    "Material Removal Rate [cm³/min]": "2.881",
    "Machining Time Tm [min]": null,
    "Cutting Force Fc [N]": null,
    "Temperature [°C]": null,
    "Tool Life TL [min]": null,
    "Cutting Power Pc [W]": null,
    "Vibration [m/s²]": null,
    "Notch Depth ND [mm]": null,
    "dn [mm]": null,
    "Pressure [MPa]": null
  },
  {
    "Process": "Turning",
    "Data ID": "006_25",
    "Source ID": "006",
    "Workpiece Material": "Inconel 718",
    "Tool Material": "Tungsten Carbide",
    "Tool Insert Code": "CNMG 431",
    "Machine Tool": "CNC lathe",
    "Coating": "Coated (PVD)",
    "Used Coolant Name": null,
    "Dry/Wet": "Dry",
    "Chip Breaker": "No",
    "Cutting Speed [m/min]": "75.4",
    "Feed [mm/rev]": "0.16",
    "Depth of Cut [mm]": "0.4",
    "Coolant Consumption [mL/h]": null,
    "Nose Radius [mm]": "0.4",
    "Surface Roughness Ra [μm]": "1.227",
    "Tool Wear VB [mm]": "0.09974",
    "Material Removal Rate [cm³/min]": "1.858",
    "Machining Time Tm [min]": null,
    "Cutting Force Fc [N]": null,
    "Temperature [°C]": null,
    "Tool Life TL [min]": null,
    "Cutting Power Pc [W]": null,
    "Vibration [m/s²]": null,
    "Notch Depth ND [mm]": null,
    "dn [mm]": null,
    "Pressure [MPa]": null
  },
  {
    "Process": "Turning",
    "Data ID": "006_26",
    "Source ID": "006",
    "Workpiece Material": "Inconel 718",
    "Tool Material": "Tungsten Carbide",
    "Tool Insert Code": "CNMG 431",
    "Machine Tool": "CNC lathe",
    "Coating": "Coated (PVD)",
    "Used Coolant Name": null,
    "Dry/Wet": "Dry",
    "Chip Breaker": "No",
    "Cutting Speed [m/min]": "75.4",
    "Feed [mm/rev]": "0.2",
    "Depth of Cut [mm]": "0.6",
    "Coolant Consumption [mL/h]": null,
    "Nose Radius [mm]": "0.4",
    "Surface Roughness Ra [μm]": "1.874",
    "Tool Wear VB [mm]": "0.09699",
    "Material Removal Rate [cm³/min]": "2.277",
    "Machining Time Tm [min]": null,
    "Cutting Force Fc [N]": null,
    "Temperature [°C]": null,
    "Tool Life TL [min]": null,
    "Cutting Power Pc [W]": null,
    "Vibration [m/s²]": null,
    "Notch Depth ND [mm]": null,
    "dn [mm]": null,
    "Pressure [MPa]": null
  },
  {
    "Process": "Turning",
    "Data ID": "006_27",
    "Source ID": "006",
    "Workpiece Material": "Inconel 718",
    "Tool Material": "Tungsten Carbide",
    "Tool Insert Code": "CNMG 431",
    "Machine Tool": "CNC lathe",
    "Coating": "Coated (PVD)",
    "Used Coolant Name": null,
    "Dry/Wet": "Dry",
    "Chip Breaker": "No",
    "Cutting Speed [m/min]": "75.4",
    "Feed [mm/rev]": "0.08",
    "Depth of Cut [mm]": "0.8",
    "Coolant Consumption [mL/h]": null,
    "Nose Radius [mm]": "0.4",
    "Surface Roughness Ra [μm]": "1.635",
    "Tool Wear VB [mm]": "0.11825",
    "Material Removal Rate [cm³/min]": "1.988",
    "Machining Time Tm [min]": null,
    "Cutting Force Fc [N]": null,
    "Temperature [°C]": null,
    "Tool Life TL [min]": null,
    "Cutting Power Pc [W]": null,
    "Vibration [m/s²]": null,
    "Notch Depth ND [mm]": null,
    "dn [mm]": null,
    "Pressure [MPa]": null
  },
  {
    "Process": "Turning",
    "Data ID": "006_28",
    "Source ID": "006",
    "Workpiece Material": "Inconel 718",
    "Tool Material": "Tungsten Carbide",
    "Tool Insert Code": "CNMG 431",
    "Machine Tool": "CNC lathe",
    "Coating": "Coated (PVD)",
    "Used Coolant Name": null,
    "Dry/Wet": "Dry",
    "Chip Breaker": "No",
    "Cutting Speed [m/min]": "75.4",
    "Feed [mm/rev]": "0.12",
    "Depth of Cut [mm]": "1",
    "Coolant Consumption [mL/h]": null,
    "Nose Radius [mm]": "0.4",
    "Surface Roughness Ra [μm]": "1.224",
    "Tool Wear VB [mm]": "0.10186",
    "Material Removal Rate [cm³/min]": "2.117",
    "Machining Time Tm [min]": null,
    "Cutting Force Fc [N]": null,
    "Temperature [°C]": null,
    "Tool Life TL [min]": null,
    "Cutting Power Pc [W]": null,
    "Vibration [m/s²]": null,
    "Notch Depth ND [mm]": null,
    "dn [mm]": null,
    "Pressure [MPa]": null
  },
  {
    "Process": "Turning",
    "Data ID": "006_29",
    "Source ID": "006",
    "Workpiece Material": "Inconel 718",
    "Tool Material": "Tungsten Carbide",
    "Tool Insert Code": "CNMG 431",
    "Machine Tool": "CNC lathe",
    "Coating": "Coated (PVD)",
    "Used Coolant Name": null,
    "Dry/Wet": "Dry",
    "Chip Breaker": "No",
    "Cutting Speed [m/min]": "94.25",
    "Feed [mm/rev]": "0.2",
    "Depth of Cut [mm]": "0.4",
    "Coolant Consumption [mL/h]": null,
    "Nose Radius [mm]": "0.4",
    "Surface Roughness Ra [μm]": "1.315",
    "Tool Wear VB [mm]": "0.09942",
    "Material Removal Rate [cm³/min]": "2.715",
    "Machining Time Tm [min]": null,
    "Cutting Force Fc [N]": null,
    "Temperature [°C]": null,
    "Tool Life TL [min]": null,
    "Cutting Power Pc [W]": null,
    "Vibration [m/s²]": null,
    "Notch Depth ND [mm]": null,
    "dn [mm]": null,
    "Pressure [MPa]": null
  },
  {
    "Process": "Turning",
    "Data ID": "006_30",
    "Source ID": "006",
    "Workpiece Material": "Inconel 718",
    "Tool Material": "Tungsten Carbide",
    "Tool Insert Code": "CNMG 431",
    "Machine Tool": "CNC lathe",
    "Coating": "Coated (PVD)",
    "Used Coolant Name": null,
    "Dry/Wet": "Dry",
    "Chip Breaker": "No",
    "Cutting Speed [m/min]": "94.25",
    "Feed [mm/rev]": "0.16",
    "Depth of Cut [mm]": "0.6",
    "Coolant Consumption [mL/h]": null,
    "Nose Radius [mm]": "0.4",
    "Surface Roughness Ra [μm]": "1.385",
    "Tool Wear VB [mm]": "0.11557",
    "Material Removal Rate [cm³/min]": "2.564",
    "Machining Time Tm [min]": null,
    "Cutting Force Fc [N]": null,
    "Temperature [°C]": null,
    "Tool Life TL [min]": null,
    "Cutting Power Pc [W]": null,
    "Vibration [m/s²]": null,
    "Notch Depth ND [mm]": null,
    "dn [mm]": null,
    "Pressure [MPa]": null
  },
  {
    "Process": "Turning",
    "Data ID": "006_31",
    "Source ID": "006",
    "Workpiece Material": "Inconel 718",
    "Tool Material": "Tungsten Carbide",
    "Tool Insert Code": "CNMG 431",
    "Machine Tool": "CNC lathe",
    "Coating": "Coated (PVD)",
    "Used Coolant Name": null,
    "Dry/Wet": "Dry",
    "Chip Breaker": "No",
    "Cutting Speed [m/min]": "94.25",
    "Feed [mm/rev]": "0.12",
    "Depth of Cut [mm]": "0.8",
    "Coolant Consumption [mL/h]": null,
    "Nose Radius [mm]": "0.4",
    "Surface Roughness Ra [μm]": "1.078",
    "Tool Wear VB [mm]": "0.11636",
    "Material Removal Rate [cm³/min]": "2.488",
    "Machining Time Tm [min]": null,
    "Cutting Force Fc [N]": null,
    "Temperature [°C]": null,
    "Tool Life TL [min]": null,
    "Cutting Power Pc [W]": null,
    "Vibration [m/s²]": null,
    "Notch Depth ND [mm]": null,
    "dn [mm]": null,
    "Pressure [MPa]": null
  },
  {
    "Process": "Turning",
    "Data ID": "006_32",
    "Source ID": "006",
    "Workpiece Material": "Inconel 718",
    "Tool Material": "Tungsten Carbide",
    "Tool Insert Code": "CNMG 431",
    "Machine Tool": "CNC lathe",
    "Coating": "Coated (PVD)",
    "Used Coolant Name": null,
    "Dry/Wet": "Dry",
    "Chip Breaker": "No",
    "Cutting Speed [m/min]": "94.25",
    "Feed [mm/rev]": "0.08",
    "Depth of Cut [mm]": "1",
    "Coolant Consumption [mL/h]": null,
    "Nose Radius [mm]": "0.4",
    "Surface Roughness Ra [μm]": "1.469",
    "Tool Wear VB [mm]": "0.10684",
    "Material Removal Rate [cm³/min]": "2.167",
    "Machining Time Tm [min]": null,
    "Cutting Force Fc [N]": null,
    "Temperature [°C]": null,
    "Tool Life TL [min]": null,
    "Cutting Power Pc [W]": null,
    "Vibration [m/s²]": null,
    "Notch Depth ND [mm]": null,
    "dn [mm]": null,
    "Pressure [MPa]": null
  },
  {
    "Process": "Turning",
    "Data ID": "007_01",
    "Source ID": "007",
    "Workpiece Material": "Inconel 718",
    "Tool Material": "Cemented Carbide",
    "Tool Insert Code": "TNMG 160408-MT",
    "Machine Tool": "CNC lathe",
    "Coating": "TiCN–Al2O3 (CVD)",
    "Used Coolant Name": "ISO VG68",
    "Dry/Wet": "Wet",
    "Chip Breaker": "No",
    "Cutting Speed [m/min]": "32.99",
    "Feed [mm/rev]": "0.05",
    "Depth of Cut [mm]": "0.1",
    "Coolant Consumption [mL/h]": null,
    "Nose Radius [mm]": "0.8",
    "Surface Roughness Ra [μm]": "1.18",
    "Tool Wear VB [mm]": "0.0219",
    "Material Removal Rate [cm³/min]": "0.14514",
    "Machining Time Tm [min]": null,
    "Cutting Force Fc [N]": null,
