Repository: Tahiduzzaman/Open-Turning-Inconel718-Dataset

Open Turning Inconel 718 Dataset
Open machining dataset for turning Inconel 718 collected from 20 different sources
Overview
This repository contains an open machining dataset for turning Inconel 718 collected from 20 different sources.

Dataset Statistics
Number of sources: 20
Number of records: 402
Process: Turning
Workpiece material: Inconel 718
Data Format
The dataset is provided in JSON format.

Variables
Machining Parameters
vc
f
ap
rε
Performance Parameters
Ra
VB
MRR
Fc
T
TL
Tm
Pc
Vib
Purpose
The dataset is intended for machining optimization, tool wear prediction, surface roughness prediction, machine learning, digital twins, and smart manufacturing research.

File: manufacturing_dataset.json (part 4 of 10)
[
    "Temperature [°C]": null,
    "Tool Life TL [min]": null,
    "Cutting Power Pc [W]": null,
    "Vibration [m/s²]": null,
    "Notch Depth ND [mm]": null,
    "dn [mm]": null,
    "Pressure [MPa]": null
  },
  {
    "Process": "Turning",
    "Data ID": "007_02",
    "Source ID": "007",
    "Workpiece Material": "Inconel 718",
    "Tool Material": "Cemented Carbide",
    "Tool Insert Code": "TNMG 160408-MT",
    "Machine Tool": "CNC lathe",
    "Coating": "TiCN–Al2O3 (CVD)",
    "Used Coolant Name": "ISO VG68",
    "Dry/Wet": "Wet",
    "Chip Breaker": "No",
    "Cutting Speed [m/min]": "32.99",
    "Feed [mm/rev]": "0.1",
    "Depth of Cut [mm]": "0.3",
    "Coolant Consumption [mL/h]": null,
    "Nose Radius [mm]": "0.8",
    "Surface Roughness Ra [μm]": "1.26",
    "Tool Wear VB [mm]": "0.02",
    "Material Removal Rate [cm³/min]": "0.86519",
    "Machining Time Tm [min]": null,
    "Cutting Force Fc [N]": null,
    "Temperature [°C]": null,
    "Tool Life TL [min]": null,
    "Cutting Power Pc [W]": null,
    "Vibration [m/s²]": null,
    "Notch Depth ND [mm]": null,
    "dn [mm]": null,
    "Pressure [MPa]": null
  },
  {
    "Process": "Turning",
    "Data ID": "007_03",
    "Source ID": "007",
    "Workpiece Material": "Inconel 718",
    "Tool Material": "Cemented Carbide",
    "Tool Insert Code": "TNMG 160408-MT",
    "Machine Tool": "CNC lathe",
    "Coating": "TiCN–Al2O3 (CVD)",
    "Used Coolant Name": "ISO VG68",
    "Dry/Wet": "Wet",
    "Chip Breaker": "No",
    "Cutting Speed [m/min]": "32.99",
    "Feed [mm/rev]": "0.15",
    "Depth of Cut [mm]": "0.5",
    "Coolant Consumption [mL/h]": null,
    "Nose Radius [mm]": "0.8",
    "Surface Roughness Ra [μm]": "1.56",
    "Tool Wear VB [mm]": "0.0178",
    "Material Removal Rate [cm³/min]": "2.14884",
    "Machining Time Tm [min]": null,
    "Cutting Force Fc [N]": null,
    "Temperature [°C]": null,
    "Tool Life TL [min]": null,
    "Cutting Power Pc [W]": null,
    "Vibration [m/s²]": null,
    "Notch Depth ND [mm]": null,
    "dn [mm]": null,
    "Pressure [MPa]": null
  },
  {
    "Process": "Turning",
    "Data ID": "007_04",
    "Source ID": "007",
    "Workpiece Material": "Inconel 718",
    "Tool Material": "Cemented Carbide",
    "Tool Insert Code": "TNMG 160408-MT",
    "Machine Tool": "CNC lathe",
    "Coating": "TiCN–Al2O3 (CVD)",
    "Used Coolant Name": "ISO VG68",
    "Dry/Wet": "Wet",
    "Chip Breaker": "No",
    "Cutting Speed [m/min]": "43.98",
    "Feed [mm/rev]": "0.05",
    "Depth of Cut [mm]": "0.3",
    "Coolant Consumption [mL/h]": null,
    "Nose Radius [mm]": "0.8",
    "Surface Roughness Ra [μm]": "1.167",
    "Tool Wear VB [mm]": "0.0181",
    "Material Removal Rate [cm³/min]": "0.57679",
    "Machining Time Tm [min]": null,
    "Cutting Force Fc [N]": null,
    "Temperature [°C]": null,
    "Tool Life TL [min]": null,
    "Cutting Power Pc [W]": null,
    "Vibration [m/s²]": null,
    "Notch Depth ND [mm]": null,
    "dn [mm]": null,
    "Pressure [MPa]": null
  },
  {
    "Process": "Turning",
    "Data ID": "007_05",
    "Source ID": "007",
    "Workpiece Material": "Inconel 718",
    "Tool Material": "Cemented Carbide",
    "Tool Insert Code": "TNMG 160408-MT",
    "Machine Tool": "CNC lathe",
    "Coating": "TiCN–Al2O3 (CVD)",
    "Used Coolant Name": "ISO VG68",
    "Dry/Wet": "Wet",
    "Chip Breaker": "No",
    "Cutting Speed [m/min]": "43.98",
    "Feed [mm/rev]": "0.1",
    "Depth of Cut [mm]": "0.5",
    "Coolant Consumption [mL/h]": null,
    "Nose Radius [mm]": "0.8",
    "Surface Roughness Ra [μm]": "1.933",
    "Tool Wear VB [mm]": "0.0184",
    "Material Removal Rate [cm³/min]": "1.91008",
    "Machining Time Tm [min]": null,
    "Cutting Force Fc [N]": null,
    "Temperature [°C]": null,
    "Tool Life TL [min]": null,
    "Cutting Power Pc [W]": null,
    "Vibration [m/s²]": null,
    "Notch Depth ND [mm]": null,
    "dn [mm]": null,
    "Pressure [MPa]": null
  },
  {
    "Process": "Turning",
    "Data ID": "007_06",
    "Source ID": "007",
    "Workpiece Material": "Inconel 718",
    "Tool Material": "Cemented Carbide",
    "Tool Insert Code": "TNMG 160408-MT",
    "Machine Tool": "CNC lathe",
    "Coating": "TiCN–Al2O3 (CVD)",
    "Used Coolant Name": "ISO VG68",
    "Dry/Wet": "Wet",
    "Chip Breaker": "No",
    "Cutting Speed [m/min]": "43.98",
    "Feed [mm/rev]": "0.15",
    "Depth of Cut [mm]": "0.1",
    "Coolant Consumption [mL/h]": null,
    "Nose Radius [mm]": "0.8",
    "Surface Roughness Ra [μm]": "1.25",
    "Tool Wear VB [mm]": "0.0171",
    "Material Removal Rate [cm³/min]": "0.58056",
    "Machining Time Tm [min]": null,
    "Cutting Force Fc [N]": null,
    "Temperature [°C]": null,
    "Tool Life TL [min]": null,
    "Cutting Power Pc [W]": null,
    "Vibration [m/s²]": null,
    "Notch Depth ND [mm]": null,
    "dn [mm]": null,
    "Pressure [MPa]": null
  },
  {
    "Process": "Turning",
    "Data ID": "007_07",
    "Source ID": "007",
    "Workpiece Material": "Inconel 718",
    "Tool Material": "Cemented Carbide",
    "Tool Insert Code": "TNMG 160408-MT",
    "Machine Tool": "CNC lathe",
    "Coating": "TiCN–Al2O3 (CVD)",
    "Used Coolant Name": "ISO VG68",
    "Dry/Wet": "Wet",
    "Chip Breaker": "No",
    "Cutting Speed [m/min]": "54.98",
    "Feed [mm/rev]": "0.05",
    "Depth of Cut [mm]": "0.5",
    "Coolant Consumption [mL/h]": null,
    "Nose Radius [mm]": "0.8",
    "Surface Roughness Ra [μm]": "1.42",
    "Tool Wear VB [mm]": "0.0192",
    "Material Removal Rate [cm³/min]": "1.9938",
    "Machining Time Tm [min]": null,
    "Cutting Force Fc [N]": null,
    "Temperature [°C]": null,
    "Tool Life TL [min]": null,
    "Cutting Power Pc [W]": null,
    "Vibration [m/s²]": null,
    "Notch Depth ND [mm]": null,
    "dn [mm]": null,
    "Pressure [MPa]": null
  },
  {
    "Process": "Turning",
    "Data ID": "007_08",
    "Source ID": "007",
    "Workpiece Material": "Inconel 718",
    "Tool Material": "Cemented Carbide",
    "Tool Insert Code": "TNMG 160408-MT",
    "Machine Tool": "CNC lathe",
    "Coating": "TiCN–Al2O3 (CVD)",
    "Used Coolant Name": "ISO VG68",
    "Dry/Wet": "Wet",
    "Chip Breaker": "No",
    "Cutting Speed [m/min]": "54.98",
    "Feed [mm/rev]": "0.1",
    "Depth of Cut [mm]": "0.1",
    "Coolant Consumption [mL/h]": null,
    "Nose Radius [mm]": "0.8",
    "Surface Roughness Ra [μm]": "1.21",
    "Tool Wear VB [mm]": "0.0188",
    "Material Removal Rate [cm³/min]": "0.4838",
    "Machining Time Tm [min]": null,
    "Cutting Force Fc [N]": null,
    "Temperature [°C]": null,
    "Tool Life TL [min]": null,
    "Cutting Power Pc [W]": null,
    "Vibration [m/s²]": null,
    "Notch Depth ND [mm]": null,
    "dn [mm]": null,
    "Pressure [MPa]": null
  },
  {
    "Process": "Turning",
    "Data ID": "007_09",
    "Source ID": "007",
    "Workpiece Material": "Inconel 718",
    "Tool Material": "Cemented Carbide",
    "Tool Insert Code": "TNMG 160408-MT",
    "Machine Tool": "CNC lathe",
    "Coating": "TiCN–Al2O3 (CVD)",
    "Used Coolant Name": "ISO VG68",
    "Dry/Wet": "Wet",
    "Chip Breaker": "No",
    "Cutting Speed [m/min]": "54.98",
    "Feed [mm/rev]": "0.15",
    "Depth of Cut [mm]": "0.3",
    "Coolant Consumption [mL/h]": null,
    "Nose Radius [mm]": "0.8",
    "Surface Roughness Ra [μm]": "1.397",
    "Tool Wear VB [mm]": "0.0192",
    "Material Removal Rate [cm³/min]": "2.16298",
    "Machining Time Tm [min]": null,
    "Cutting Force Fc [N]": null,
    "Temperature [°C]": null,
    "Tool Life TL [min]": null,
    "Cutting Power Pc [W]": null,
    "Vibration [m/s²]": null,
    "Notch Depth ND [mm]": null,
    "dn [mm]": null,
    "Pressure [MPa]": null
  },
  {
    "Process": "Turning",
    "Data ID": "008_01",
    "Source ID": "008",
    "Workpiece Material": "Inconel 718",
    "Tool Material": "Cermet",
    "Tool Insert Code": "TNMG 160408",
    "Machine Tool": "CNC lathe",
    "Coating": "No",
    "Used Coolant Name": "Alkanolamine salt–based",
    "Dry/Wet": "Wet",
    "Chip Breaker": "No",
    "Cutting Speed [m/min]": "100",
    "Feed [mm/rev]": "0.1",
    "Depth of Cut [mm]": "0.4",
    "Coolant Consumption [mL/h]": null,
    "Nose Radius [mm]": "0.8",
    "Surface Roughness Ra [μm]": "1.1",
    "Tool Wear VB [mm]": "0.11",
    "Material Removal Rate [cm³/min]": null,
    "Machining Time Tm [min]": null,
    "Cutting Force Fc [N]": null,
    "Temperature [°C]": null,
    "Tool Life TL [min]": null,
    "Cutting Power Pc [W]": null,
    "Vibration [m/s²]": null,
    "Notch Depth ND [mm]": null,
    "dn [mm]": null,
    "Pressure [MPa]": null
  },
  {
    "Process": "Turning",
    "Data ID": "008_02",
    "Source ID": "008",
    "Workpiece Material": "Inconel 718",
    "Tool Material": "Cermet",
    "Tool Insert Code": "TNMG 160408",
    "Machine Tool": "CNC lathe",
    "Coating": "No",
    "Used Coolant Name": "Alkanolamine salt–based",
    "Dry/Wet": "Wet",
    "Chip Breaker": "No",
    "Cutting Speed [m/min]": "200",
    "Feed [mm/rev]": "0.1",
    "Depth of Cut [mm]": "0.4",
    "Coolant Consumption [mL/h]": null,
    "Nose Radius [mm]": "0.8",
    "Surface Roughness Ra [μm]": "0.2",
    "Tool Wear VB [mm]": "0.25",
    "Material Removal Rate [cm³/min]": null,
    "Machining Time Tm [min]": null,
    "Cutting Force Fc [N]": null,
    "Temperature [°C]": null,
    "Tool Life TL [min]": null,
    "Cutting Power Pc [W]": null,
    "Vibration [m/s²]": null,
    "Notch Depth ND [mm]": null,
    "dn [mm]": null,
    "Pressure [MPa]": null
  },
  {
    "Process": "Turning",
    "Data ID": "008_03",
    "Source ID": "008",
    "Workpiece Material": "Inconel 718",
    "Tool Material": "Cermet",
    "Tool Insert Code": "TNMG 160408",
    "Machine Tool": "CNC lathe",
    "Coating": "No",
    "Used Coolant Name": "Alkanolamine salt–based",
    "Dry/Wet": "Wet",
    "Chip Breaker": "No",
    "Cutting Speed [m/min]": "100",
    "Feed [mm/rev]": "0.2",
    "Depth of Cut [mm]": "0.4",
    "Coolant Consumption [mL/h]": null,
    "Nose Radius [mm]": "0.8",
    "Surface Roughness Ra [μm]": "1.36",
    "Tool Wear VB [mm]": "0.18",
    "Material Removal Rate [cm³/min]": null,
    "Machining Time Tm [min]": null,
    "Cutting Force Fc [N]": null,
    "Temperature [°C]": null,
    "Tool Life TL [min]": null,
    "Cutting Power Pc [W]": null,
    "Vibration [m/s²]": null,
    "Notch Depth ND [mm]": null,
    "dn [mm]": null,
    "Pressure [MPa]": null
  },
  {
    "Process": "Turning",
    "Data ID": "008_04",
    "Source ID": "008",
    "Workpiece Material": "Inconel 718",
    "Tool Material": "Cermet",
    "Tool Insert Code": "TNMG 160408",
    "Machine Tool": "CNC lathe",
    "Coating": "No",
    "Used Coolant Name": "Alkanolamine salt–based",
    "Dry/Wet": "Wet",
    "Chip Breaker": "No",
    "Cutting Speed [m/min]": "200",
    "Feed [mm/rev]": "0.2",
    "Depth of Cut [mm]": "0.4",
    "Coolant Consumption [mL/h]": null,
    "Nose Radius [mm]": "0.8",
    "Surface Roughness Ra [μm]": "0.3",
    "Tool Wear VB [mm]": "0.26",
    "Material Removal Rate [cm³/min]": null,
    "Machining Time Tm [min]": null,
    "Cutting Force Fc [N]": null,
    "Temperature [°C]": null,
    "Tool Life TL [min]": null,
    "Cutting Power Pc [W]": null,
    "Vibration [m/s²]": null,
    "Notch Depth ND [mm]": null,
    "dn [mm]": null,
    "Pressure [MPa]": null
  },
  {
    "Process": "Turning",
    "Data ID": "008_05",
    "Source ID": "008",
    "Workpiece Material": "Inconel 718",
    "Tool Material": "Cermet",
    "Tool Insert Code": "TNMG 160408",
    "Machine Tool": "CNC lathe",
    "Coating": "No",
    "Used Coolant Name": "Alkanolamine salt–based",
    "Dry/Wet": "Wet",
    "Chip Breaker": "No",
    "Cutting Speed [m/min]": "100",
    "Feed [mm/rev]": "0.1",
    "Depth of Cut [mm]": "0.5",
    "Coolant Consumption [mL/h]": null,
    "Nose Radius [mm]": "0.8",
    "Surface Roughness Ra [μm]": "1.2",
    "Tool Wear VB [mm]": "0.17",
    "Material Removal Rate [cm³/min]": null,
    "Machining Time Tm [min]": null,
    "Cutting Force Fc [N]": null,
    "Temperature [°C]": null,
    "Tool Life TL [min]": null,
    "Cutting Power Pc [W]": null,
    "Vibration [m/s²]": null,
    "Notch Depth ND [mm]": null,
    "dn [mm]": null,
    "Pressure [MPa]": null
  },
  {
    "Process": "Turning",
    "Data ID": "008_06",
    "Source ID": "008",
    "Workpiece Material": "Inconel 718",
    "Tool Material": "Cermet",
    "Tool Insert Code": "TNMG 160408",
    "Machine Tool": "CNC lathe",
    "Coating": "No",
    "Used Coolant Name": "Alkanolamine salt–based",
    "Dry/Wet": "Wet",
    "Chip Breaker": "No",
    "Cutting Speed [m/min]": "200",
    "Feed [mm/rev]": "0.1",
    "Depth of Cut [mm]": "0.5",
    "Coolant Consumption [mL/h]": null,
    "Nose Radius [mm]": "0.8",
    "Surface Roughness Ra [μm]": "0.35",
    "Tool Wear VB [mm]": "0.256",
    "Material Removal Rate [cm³/min]": null,
    "Machining Time Tm [min]": null,
    "Cutting Force Fc [N]": null,
    "Temperature [°C]": null,
    "Tool Life TL [min]": null,
    "Cutting Power Pc [W]": null,
    "Vibration [m/s²]": null,
    "Notch Depth ND [mm]": null,
    "dn [mm]": null,
    "Pressure [MPa]": null
  },
  {
    "Process": "Turning",
    "Data ID": "008_07",
    "Source ID": "008",
    "Workpiece Material": "Inconel 718",
    "Tool Material": "Cermet",
    "Tool Insert Code": "TNMG 160408",
    "Machine Tool": "CNC lathe",
    "Coating": "No",
    "Used Coolant Name": "Alkanolamine salt–based",
    "Dry/Wet": "Wet",
    "Chip Breaker": "No",
    "Cutting Speed [m/min]": "100",
    "Feed [mm/rev]": "0.2",
    "Depth of Cut [mm]": "0.5",
    "Coolant Consumption [mL/h]": null,
    "Nose Radius [mm]": "0.8",
    "Surface Roughness Ra [μm]": "1.5",
    "Tool Wear VB [mm]": "0.19",
    "Material Removal Rate [cm³/min]": null,
    "Machining Time Tm [min]": null,
    "Cutting Force Fc [N]": null,
    "Temperature [°C]": null,
    "Tool Life TL [min]": null,
    "Cutting Power Pc [W]": null,
    "Vibration [m/s²]": null,
    "Notch Depth ND [mm]": null,
    "dn [mm]": null,
    "Pressure [MPa]": null
  },
  {
    "Process": "Turning",
    "Data ID": "008_08",
    "Source ID": "008",
    "Workpiece Material": "Inconel 718",
    "Tool Material": "Cermet",
    "Tool Insert Code": "TNMG 160408",
    "Machine Tool": "CNC lathe",
    "Coating": "No",
    "Used Coolant Name": "Alkanolamine salt–based",
    "Dry/Wet": "Wet",
    "Chip Breaker": "No",
    "Cutting Speed [m/min]": "200",
    "Feed [mm/rev]": "0.2",
    "Depth of Cut [mm]": "0.5",
    "Coolant Consumption [mL/h]": null,
    "Nose Radius [mm]": "0.8",
    "Surface Roughness Ra [μm]": "0.22",
    "Tool Wear VB [mm]": "0.267",
    "Material Removal Rate [cm³/min]": null,
    "Machining Time Tm [min]": null,
    "Cutting Force Fc [N]": null,
    "Temperature [°C]": null,
    "Tool Life TL [min]": null,
    "Cutting Power Pc [W]": null,
    "Vibration [m/s²]": null,
    "Notch Depth ND [mm]": null,
    "dn [mm]": null,
    "Pressure [MPa]": null
  },
  {
    "Process": "Turning",
    "Data ID": "008_09",
    "Source ID": "008",
    "Workpiece Material": "Inconel 718",
    "Tool Material": "Cermet",
    "Tool Insert Code": "TNMG 160408",
    "Machine Tool": "CNC lathe",
    "Coating": "No",
    "Used Coolant Name": "Alkanolamine salt–based",
    "Dry/Wet": "Wet",
    "Chip Breaker": "No",
    "Cutting Speed [m/min]": "65.91",
    "Feed [mm/rev]": "0.15",
    "Depth of Cut [mm]": "0.45",
    "Coolant Consumption [mL/h]": null,
    "Nose Radius [mm]": "0.8",
    "Surface Roughness Ra [μm]": "1.9",
    "Tool Wear VB [mm]": "0.08",
    "Material Removal Rate [cm³/min]": null,
    "Machining Time Tm [min]": null,
    "Cutting Force Fc [N]": null,
    "Temperature [°C]": null,
    "Tool Life TL [min]": null,
    "Cutting Power Pc [W]": null,
    "Vibration [m/s²]": null,
    "Notch Depth ND [mm]": null,
    "dn [mm]": null,
    "Pressure [MPa]": null
  },
  {
    "Process": "Turning",
    "Data ID": "008_10",
    "Source ID": "008",
    "Workpiece Material": "Inconel 718",
    "Tool Material": "Cermet",
    "Tool Insert Code": "TNMG 160408",
    "Machine Tool": "CNC lathe",
    "Coating": "No",
    "Used Coolant Name": "Alkanolamine salt–based",
    "Dry/Wet": "Wet",
    "Chip Breaker": "No",
    "Cutting Speed [m/min]": "234.09",
    "Feed [mm/rev]": "0.15",
    "Depth of Cut [mm]": "0.45",
    "Coolant Consumption [mL/h]": null,
    "Nose Radius [mm]": "0.8",
    "Surface Roughness Ra [μm]": "0.1",
    "Tool Wear VB [mm]": "0.285",
    "Material Removal Rate [cm³/min]": null,
    "Machining Time Tm [min]": null,
    "Cutting Force Fc [N]": null,
    "Temperature [°C]": null,
    "Tool Life TL [min]": null,
    "Cutting Power Pc [W]": null,
    "Vibration [m/s²]": null,
    "Notch Depth ND [mm]": null,
    "dn [mm]": null,
    "Pressure [MPa]": null
  },
  {
    "Process": "Turning",
    "Data ID": "008_11",
    "Source ID": "008",
    "Workpiece Material": "Inconel 718",
    "Tool Material": "Cermet",
    "Tool Insert Code": "TNMG 160408",
    "Machine Tool": "CNC lathe",
    "Coating": "No",
    "Used Coolant Name": "Alkanolamine salt–based",
    "Dry/Wet": "Wet",
    "Chip Breaker": "No",
    "Cutting Speed [m/min]": "150",
    "Feed [mm/rev]": "0.07",
    "Depth of Cut [mm]": "0.45",
    "Coolant Consumption [mL/h]": null,
    "Nose Radius [mm]": "0.8",
    "Surface Roughness Ra [μm]": "0.6",
    "Tool Wear VB [mm]": "0.19",
    "Material Removal Rate [cm³/min]": null,
    "Machining Time Tm [min]": null,
    "Cutting Force Fc [N]": null,
    "Temperature [°C]": null,
    "Tool Life TL [min]": null,
    "Cutting Power Pc [W]": null,
    "Vibration [m/s²]": null,
    "Notch Depth ND [mm]": null,
    "dn [mm]": null,
    "Pressure [MPa]": null
  },
  {
    "Process": "Turning",
    "Data ID": "008_12",
    "Source ID": "008",
    "Workpiece Material": "Inconel 718",
    "Tool Material": "Cermet",
    "Tool Insert Code": "TNMG 160408",
    "Machine Tool": "CNC lathe",
    "Coating": "No",
    "Used Coolant Name": "Alkanolamine salt–based",
    "Dry/Wet": "Wet",
    "Chip Breaker": "No",
    "Cutting Speed [m/min]": "150",
    "Feed [mm/rev]": "0.23",
    "Depth of Cut [mm]": "0.45",
    "Coolant Consumption [mL/h]": null,
    "Nose Radius [mm]": "0.8",
    "Surface Roughness Ra [μm]": "0.68",
    "Tool Wear VB [mm]": "0.215",
    "Material Removal Rate [cm³/min]": null,
    "Machining Time Tm [min]": null,
    "Cutting Force Fc [N]": null,
    "Temperature [°C]": null,
    "Tool Life TL [min]": null,
    "Cutting Power Pc [W]": null,
    "Vibration [m/s²]": null,
    "Notch Depth ND [mm]": null,
    "dn [mm]": null,
    "Pressure [MPa]": null
  },
  {
    "Process": "Turning",
    "Data ID": "008_13",
    "Source ID": "008",
    "Workpiece Material": "Inconel 718",
    "Tool Material": "Cermet",
    "Tool Insert Code": "TNMG 160408",
    "Machine Tool": "CNC lathe",
    "Coating": "No",
    "Used Coolant Name": "Alkanolamine salt–based",
    "Dry/Wet": "Wet",
    "Chip Breaker": "No",
    "Cutting Speed [m/min]": "150",
    "Feed [mm/rev]": "0.15",
    "Depth of Cut [mm]": "0.37",
    "Coolant Consumption [mL/h]": null,
    "Nose Radius [mm]": "0.8",
    "Surface Roughness Ra [μm]": "0.5",
    "Tool Wear VB [mm]": "0.21",
    "Material Removal Rate [cm³/min]": null,
    "Machining Time Tm [min]": null,
    "Cutting Force Fc [N]": null,
    "Temperature [°C]": null,
    "Tool Life TL [min]": null,
    "Cutting Power Pc [W]": null,
    "Vibration [m/s²]": null,
    "Notch Depth ND [mm]": null,
    "dn [mm]": null,
    "Pressure [MPa]": null
  },
  {
    "Process": "Turning",
    "Data ID": "008_14",
    "Source ID": "008",
    "Workpiece Material": "Inconel 718",
    "Tool Material": "Cermet",
    "Tool Insert Code": "TNMG 160408",
    "Machine Tool": "CNC lathe",
    "Coating": "No",
    "Used Coolant Name": "Alkanolamine salt–based",
    "Dry/Wet": "Wet",
    "Chip Breaker": "No",
    "Cutting Speed [m/min]": "150",
    "Feed [mm/rev]": "0.15",
    "Depth of Cut [mm]": "0.53",
    "Coolant Consumption [mL/h]": null,
    "Nose Radius [mm]": "0.8",
    "Surface Roughness Ra [μm]": "0.56",
    "Tool Wear VB [mm]": "0.213",
    "Material Removal Rate [cm³/min]": null,
    "Machining Time Tm [min]": null,
    "Cutting Force Fc [N]": null,
    "Temperature [°C]": null,
    "Tool Life TL [min]": null,
    "Cutting Power Pc [W]": null,
    "Vibration [m/s²]": null,
    "Notch Depth ND [mm]": null,
    "dn [mm]": null,
    "Pressure [MPa]": null
  },
  {
    "Process": "Turning",
    "Data ID": "008_15",
    "Source ID": "008",
    "Workpiece Material": "Inconel 718",
    "Tool Material": "Cermet",
    "Tool Insert Code": "TNMG 160408",
    "Machine Tool": "CNC lathe",
    "Coating": "No",
    "Used Coolant Name": "Alkanolamine salt–based",
    "Dry/Wet": "Wet",
    "Chip Breaker": "No",
    "Cutting Speed [m/min]": "150",
    "Feed [mm/rev]": "0.15",
    "Depth of Cut [mm]": "0.45",
    "Coolant Consumption [mL/h]": null,
    "Nose Radius [mm]": "0.8",
    "Surface Roughness Ra [μm]": "0.5",
    "Tool Wear VB [mm]": "0.212",
    "Material Removal Rate [cm³/min]": null,
    "Machining Time Tm [min]": null,
    "Cutting Force Fc [N]": null,
    "Temperature [°C]": null,
    "Tool Life TL [min]": null,
    "Cutting Power Pc [W]": null,
    "Vibration [m/s²]": null,
    "Notch Depth ND [mm]": null,
    "dn [mm]": null,
    "Pressure [MPa]": null
  },
  {
    "Process": "Turning",
    "Data ID": "008_16",
    "Source ID": "008",
    "Workpiece Material": "Inconel 718",
    "Tool Material": "Cermet",
    "Tool Insert Code": "TNMG 160408",
    "Machine Tool": "CNC lathe",
    "Coating": "No",
    "Used Coolant Name": "Alkanolamine salt–based",
    "Dry/Wet": "Wet",
    "Chip Breaker": "No",
    "Cutting Speed [m/min]": "150",
    "Feed [mm/rev]": "0.15",
    "Depth of Cut [mm]": "0.45",
    "Coolant Consumption [mL/h]": null,
    "Nose Radius [mm]": "0.8",
    "Surface Roughness Ra [μm]": "0.37",
    "Tool Wear VB [mm]": "0.2",
    "Material Removal Rate [cm³/min]": null,
    "Machining Time Tm [min]": null,
    "Cutting Force Fc [N]": null,
    "Temperature [°C]": null,
    "Tool Life TL [min]": null,
    "Cutting Power Pc [W]": null,
    "Vibration [m/s²]": null,
    "Notch Depth ND [mm]": null,
    "dn [mm]": null,
    "Pressure [MPa]": null
  },
  {
    "Process": "Turning",
    "Data ID": "008_17",
    "Source ID": "008",
    "Workpiece Material": "Inconel 718",
    "Tool Material": "Cermet",
    "Tool Insert Code": "TNMG 160408",
    "Machine Tool": "CNC lathe",
    "Coating": "No",
    "Used Coolant Name": "Alkanolamine salt–based",
    "Dry/Wet": "Wet",
    "Chip Breaker": "No",
    "Cutting Speed [m/min]": "150",
    "Feed [mm/rev]": "0.15",
    "Depth of Cut [mm]": "0.45",
    "Coolant Consumption [mL/h]": null,
    "Nose Radius [mm]": "0.8",
    "Surface Roughness Ra [μm]": "0.4",
    "Tool Wear VB [mm]": "0.21",
    "Material Removal Rate [cm³/min]": null,
    "Machining Time Tm [min]": null,
    "Cutting Force Fc [N]": null,
    "Temperature [°C]": null,
    "Tool Life TL [min]": null,
    "Cutting Power Pc [W]": null,
    "Vibration [m/s²]": null,
    "Notch Depth ND [mm]": null,
    "dn [mm]": null,
    "Pressure [MPa]": null
  },
  {
    "Process": "Turning",
    "Data ID": "008_18",
    "Source ID": "008",
    "Workpiece Material": "Inconel 718",
    "Tool Material": "Cermet",
    "Tool Insert Code": "TNMG 160408",
    "Machine Tool": "CNC lathe",
    "Coating": "No",
    "Used Coolant Name": "Alkanolamine salt–based",
    "Dry/Wet": "Wet",
    "Chip Breaker": "No",
    "Cutting Speed [m/min]": "150",
    "Feed [mm/rev]": "0.15",
    "Depth of Cut [mm]": "0.45",
    "Coolant Consumption [mL/h]": null,
    "Nose Radius [mm]": "0.8",
    "Surface Roughness Ra [μm]": "0.48",
    "Tool Wear VB [mm]": "0.21",
    "Material Removal Rate [cm³/min]": null,
    "Machining Time Tm [min]": null,
    "Cutting Force Fc [N]": null,
    "Temperature [°C]": null,
    "Tool Life TL [min]": null,
    "Cutting Power Pc [W]": null,
    "Vibration [m/s²]": null,
    "Notch Depth ND [mm]": null,
    "dn [mm]": null,
    "Pressure [MPa]": null
  },
  {
    "Process": "Turning",
    "Data ID": "008_19",
    "Source ID": "008",
    "Workpiece Material": "Inconel 718",
    "Tool Material": "Cermet",
    "Tool Insert Code": "TNMG 160408",
    "Machine Tool": "CNC lathe",
    "Coating": "No",
    "Used Coolant Name": "Alkanolamine salt–based",
    "Dry/Wet": "Wet",
    "Chip Breaker": "No",
    "Cutting Speed [m/min]": "150",
    "Feed [mm/rev]": "0.15",
    "Depth of Cut [mm]": "0.45",
    "Coolant Consumption [mL/h]": null,
    "Nose Radius [mm]": "0.8",
    "Surface Roughness Ra [μm]": "0.45",
    "Tool Wear VB [mm]": "0.21",
    "Material Removal Rate [cm³/min]": null,
    "Machining Time Tm [min]": null,
    "Cutting Force Fc [N]": null,
    "Temperature [°C]": null,
    "Tool Life TL [min]": null,
    "Cutting Power Pc [W]": null,
    "Vibration [m/s²]": null,
    "Notch Depth ND [mm]": null,
    "dn [mm]": null,
    "Pressure [MPa]": null
  },
  {
    "Process": "Turning",
    "Data ID": "008_20",
    "Source ID": "008",
    "Workpiece Material": "Inconel 718",
    "Tool Material": "Cermet",
    "Tool Insert Code": "TNMG 160408",
    "Machine Tool": "CNC lathe",
    "Coating": "No",
    "Used Coolant Name": "Alkanolamine salt–based",
    "Dry/Wet": "Wet",
    "Chip Breaker": "No",
    "Cutting Speed [m/min]": "150",
    "Feed [mm/rev]": "0.15",
    "Depth of Cut [mm]": "0.45",
    "Coolant Consumption [mL/h]": null,
    "Nose Radius [mm]": "0.8",
    "Surface Roughness Ra [μm]": "0.4",
    "Tool Wear VB [mm]": "0.25",
    "Material Removal Rate [cm³/min]": null,
    "Machining Time Tm [min]": null,
    "Cutting Force Fc [N]": null,
    "Temperature [°C]": null,
    "Tool Life TL [min]": null,
    "Cutting Power Pc [W]": null,
    "Vibration [m/s²]": null,
    "Notch Depth ND [mm]": null,
    "dn [mm]": null,
    "Pressure [MPa]": null
  },
   {
    "Process": "Turning",
    "Data ID": "009_01",
    "Source ID": "009",
    "Workpiece Material": "Inconel 718",
    "Tool Material": "Carbide",
    "Tool Insert Code": "CCMT09T308N-SU",
    "Machine Tool": "CNC lathe",
    "Coating": "AlTiSiN coated (PVD)",
    "Used Coolant Name": "No",
    "Dry/Wet": "Dry",
    "Chip Breaker": "No",
    "Cutting Speed [m/min]": "100",
    "Feed [mm/rev]": "0.071",
    "Depth of Cut [mm]": "0.2",
    "Coolant Consumption [mL/h]": null,
    "Nose Radius [mm]": "0.8",
    "Surface Roughness Ra [μm]": "0.23",
    "Tool Wear VB [mm]": null,
    "Material Removal Rate [cm³/min]": "1.42",
    "Machining Time Tm [min]": null,
    "Cutting Force Fc [N]": null,
    "Temperature [°C]": null,
    "Tool Life TL [min]": null,
    "Cutting Power Pc [W]": null,
    "Vibration [m/s²]": null,
    "Notch Depth ND [mm]": null,
    "dn [mm]": null,
    "Pressure [MPa]": null
  },
  {
    "Process": "Turning",
    "Data ID": "009_02",
    "Source ID": "009",
    "Workpiece Material": "Inconel 718",
    "Tool Material": "Carbide",
    "Tool Insert Code": "CCMT09T308N-SU",
    "Machine Tool": "CNC lathe",
    "Coating": "AlTiSiN coated (PVD)",
    "Used Coolant Name": "No",
    "Dry/Wet": "Dry",
    "Chip Breaker": "No",
    "Cutting Speed [m/min]": "100",
    "Feed [mm/rev]": "0.092",
    "Depth of Cut [mm]": "0.4",
    "Coolant Consumption [mL/h]": null,
    "Nose Radius [mm]": "0.8",
    "Surface Roughness Ra [μm]": "0.3",
    "Tool Wear VB [mm]": null,
    "Material Removal Rate [cm³/min]": "3.68",
    "Machining Time Tm [min]": null,
    "Cutting Force Fc [N]": null,
    "Temperature [°C]": null,
    "Tool Life TL [min]": null,
    "Cutting Power Pc [W]": null,
    "Vibration [m/s²]": null,
    "Notch Depth ND [mm]": null,
    "dn [mm]": null,
    "Pressure [MPa]": null
  },
  {
    "Process": "Turning",
    "Data ID": "009_03",
    "Source ID": "009",
    "Workpiece Material": "Inconel 718",
    "Tool Material": "Carbide",
    "Tool Insert Code": "CCMT09T308N-SU",
    "Machine Tool": "CNC lathe",
    "Coating": "AlTiSiN coated (PVD)",
    "Used Coolant Name": "No",
    "Dry/Wet": "Dry",
    "Chip Breaker": "No",
    "Cutting Speed [m/min]": "100",
    "Feed [mm/rev]": "0.125",
    "Depth of Cut [mm]": "0.6",
    "Coolant Consumption [mL/h]": null,
    "Nose Radius [mm]": "0.8",
    "Surface Roughness Ra [μm]": "0.32",
    "Tool Wear VB [mm]": null,
    "Material Removal Rate [cm³/min]": "7.5",
    "Machining Time Tm [min]": null,
    "Cutting Force Fc [N]": null,
    "Temperature [°C]": null,
    "Tool Life TL [min]": null,
    "Cutting Power Pc [W]": null,
    "Vibration [m/s²]": null,
    "Notch Depth ND [mm]": null,
    "dn [mm]": null,
    "Pressure [MPa]": null
  },
  {
    "Process": "Turning",
    "Data ID": "009_04",
    "Source ID": "009",
    "Workpiece Material": "Inconel 718",
    "Tool Material": "Carbide",
    "Tool Insert Code": "CCMT09T308N-SU",
    "Machine Tool": "CNC lathe",
    "Coating": "AlTiSiN coated (PVD)",
    "Used Coolant Name": "No",
    "Dry/Wet": "Dry",
    "Chip Breaker": "No",
    "Cutting Speed [m/min]": "120",
    "Feed [mm/rev]": "0.071",
    "Depth of Cut [mm]": "0.4",
    "Coolant Consumption [mL/h]": null,
    "Nose Radius [mm]": "0.8",
    "Surface Roughness Ra [μm]": "0.24",
    "Tool Wear VB [mm]": null,
    "Material Removal Rate [cm³/min]": "3.408",
    "Machining Time Tm [min]": null,
    "Cutting Force Fc [N]": null,
    "Temperature [°C]": null,
    "Tool Life TL [min]": null,
    "Cutting Power Pc [W]": null,
    "Vibration [m/s²]": null,
    "Notch Depth ND [mm]": null,
    "dn [mm]": null,
    "Pressure [MPa]": null
  },
  {
    "Process": "Turning",
    "Data ID": "009_05",
    "Source ID": "009",
    "Workpiece Material": "Inconel 718",
    "Tool Material": "Carbide",
    "Tool Insert Code": "CCMT09T308N-SU",
    "Machine Tool": "CNC lathe",
    "Coating": "AlTiSiN coated (PVD)",
    "Used Coolant Name": "No",
    "Dry/Wet": "Dry",
    "Chip Breaker": "No",
    "Cutting Speed [m/min]": "120",
    "Feed [mm/rev]": "0.092",
    "Depth of Cut [mm]": "0.6",
    "Coolant Consumption [mL/h]": null,
    "Nose Radius [mm]": "0.8",
    "Surface Roughness Ra [μm]": "0.28",
    "Tool Wear VB [mm]": null,
    "Material Removal Rate [cm³/min]": "6.624",
    "Machining Time Tm [min]": null,
    "Cutting Force Fc [N]": null,
    "Temperature [°C]": null,
    "Tool Life TL [min]": null,
    "Cutting Power Pc [W]": null,
    "Vibration [m/s²]": null,
    "Notch Depth ND [mm]": null,
    "dn [mm]": null,
    "Pressure [MPa]": null
  },
  {
    "Process": "Turning",
    "Data ID": "009_06",
    "Source ID": "009",
    "Workpiece Material": "Inconel 718",
    "Tool Material": "Carbide",
    "Tool Insert Code": "CCMT09T308N-SU",
    "Machine Tool": "CNC lathe",
    "Coating": "AlTiSiN coated (PVD)",
    "Used Coolant Name": "No",
    "Dry/Wet": "Dry",
    "Chip Breaker": "No",
    "Cutting Speed [m/min]": "120",
    "Feed [mm/rev]": "0.125",
    "Depth of Cut [mm]": "0.2",
    "Coolant Consumption [mL/h]": null,
    "Nose Radius [mm]": "0.8",
    "Surface Roughness Ra [μm]": "0.31",
    "Tool Wear VB [mm]": null,
    "Material Removal Rate [cm³/min]": "3",
    "Machining Time Tm [min]": null,
    "Cutting Force Fc [N]": null,
    "Temperature [°C]": null,
    "Tool Life TL [min]": null,
    "Cutting Power Pc [W]": null,
    "Vibration [m/s²]": null,
    "Notch Depth ND [mm]": null,
    "dn [mm]": null,
    "Pressure [MPa]": null
  },
  {
    "Process": "Turning",
    "Data ID": "009_07",
    "Source ID": "009",
    "Workpiece Material": "Inconel 718",
    "Tool Material": "Carbide",
    "Tool Insert Code": "CCMT09T308N-SU",
    "Machine Tool": "CNC lathe",
    "Coating": "AlTiSiN coated (PVD)",
    "Used Coolant Name": "No",
    "Dry/Wet": "Dry",
    "Chip Breaker": "No",
    "Cutting Speed [m/min]": "140",
    "Feed [mm/rev]": "0.071",
    "Depth of Cut [mm]": "0.6",
    "Coolant Consumption [mL/h]": null,
    "Nose Radius [mm]": "0.8",
    "Surface Roughness Ra [μm]": "0.2",
    "Tool Wear VB [mm]": null,
    "Material Removal Rate [cm³/min]": "5.964",
    "Machining Time Tm [min]": null,
    "Cutting Force Fc [N]": null,
    "Temperature [°C]": null,
    "Tool Life TL [min]": null,
    "Cutting Power Pc [W]": null,
    "Vibration [m/s²]": null,
    "Notch Depth ND [mm]": null,
    "dn [mm]": null,
    "Pressure [MPa]": null
  },
  {
    "Process": "Turning",
    "Data ID": "009_08",
    "Source ID": "009",
    "Workpiece Material": "Inconel 718",
    "Tool Material": "Carbide",
    "Tool Insert Code": "CCMT09T308N-SU",
    "Machine Tool": "CNC lathe",
    "Coating": "AlTiSiN coated (PVD)",
    "Used Coolant Name": "No",
    "Dry/Wet": "Dry",
    "Chip Breaker": "No",
    "Cutting Speed [m/min]": "140",
    "Feed [mm/rev]": "0.092",
    "Depth of Cut [mm]": "0.2",
    "Coolant Consumption [mL/h]": null,
    "Nose Radius [mm]": "0.8",
    "Surface Roughness Ra [μm]": "0.23",
    "Tool Wear VB [mm]": null,
    "Material Removal Rate [cm³/min]": "2.576",
    "Machining Time Tm [min]": null,
    "Cutting Force Fc [N]": null,
    "Temperature [°C]": null,
    "Tool Life TL [min]": null,
    "Cutting Power Pc [W]": null,
    "Vibration [m/s²]": null,
    "Notch Depth ND [mm]": null,
    "dn [mm]": null,
    "Pressure [MPa]": null
  },
  {
    "Process": "Turning",
    "Data ID": "009_09",
    "Source ID": "009",
    "Workpiece Material": "Inconel 718",
    "Tool Material": "Carbide",
    "Tool Insert Code": "CCMT09T308N-SU",
    "Machine Tool": "CNC lathe",
    "Coating": "AlTiSiN coated (PVD)",
    "Used Coolant Name": "No",
    "Dry/Wet": "Dry",
    "Chip Breaker": "No",
    "Cutting Speed [m/min]": "140",
    "Feed [mm/rev]": "0.125",
    "Depth of Cut [mm]": "0.4",
    "Coolant Consumption [mL/h]": null,
    "Nose Radius [mm]": "0.8",
    "Surface Roughness Ra [μm]": "0.28",
    "Tool Wear VB [mm]": null,
    "Material Removal Rate [cm³/min]": "7",
    "Machining Time Tm [min]": null,
    "Cutting Force Fc [N]": null,
    "Temperature [°C]": null,
    "Tool Life TL [min]": null,
    "Cutting Power Pc [W]": null,
    "Vibration [m/s²]": null,
    "Notch Depth ND [mm]": null,
    "dn [mm]": null,
    "Pressure [MPa]": null
  },
  {
    "Process": "Turning",
    "Data ID": "010_01",
    "Source ID": "010",
    "Workpiece Material": "Inconel 718",
    "Tool Material": "Cemented Carbide",
    "Tool Insert Code": null,
    "Machine Tool": "CNC lathe",
    "Coating": "AlTiN PVD",
    "Used Coolant Name": null,
    "Dry/Wet": "Dry",
    "Chip Breaker": "No",
    "Cutting Speed [m/min]": "40",
    "Feed [mm/rev]": "0.15",
    "Depth of Cut [mm]": "0.5",
    "Coolant Consumption [mL/h]": null,
    "Nose Radius [mm]": "2.5",
    "Surface Roughness Ra [μm]": "3",
    "Tool Wear VB [mm]": "10.5",
    "Material Removal Rate [cm³/min]": "2.5",
    "Machining Time Tm [min]": "10.5",
    "Cutting Force Fc [N]": "412.7",
    "Temperature [°C]": null,
    "Tool Life TL [min]": null,
    "Cutting Power Pc [W]": null,
    "Vibration [m/s²]": null,
    "Notch Depth ND [mm]": null,
    "dn [mm]": null,
    "Pressure [MPa]": null
  },
  {
    "Process": "Turning",
    "Data ID": "010_02",
    "Source ID": "010",
    "Workpiece Material": "Inconel 718",
    "Tool Material": "Cemented Carbide",
    "Tool Insert Code": null,
    "Machine Tool": "CNC lathe",
    "Coating": "AlTiN PVD",
    "Used Coolant Name": null,
    "Dry/Wet": "Dry",
    "Chip Breaker": "No",
    "Cutting Speed [m/min]": "45",
    "Feed [mm/rev]": "0.15",
    "Depth of Cut [mm]": "0.5",
    "Coolant Consumption [mL/h]": null,
    "Nose Radius [mm]": "2.3",
    "Surface Roughness Ra [μm]": "3.371",
    "Tool Wear VB [mm]": "7",
    "Material Removal Rate [cm³/min]": "2.5",
    "Machining Time Tm [min]": "7",
    "Cutting Force Fc [N]": "392.4",
    "Temperature [°C]": null,
    "Tool Life TL [min]": null,
    "Cutting Power Pc [W]": null,
    "Vibration [m/s²]": null,
    "Notch Depth ND [mm]": null,
    "dn [mm]": null,
    "Pressure [MPa]": null
  },
  {
    "Process": "Turning",
    "Data ID": "010_03",
    "Source ID": "010",
    "Workpiece Material": "Inconel 718",
    "Tool Material": "Cemented Carbide",
    "Tool Insert Code": null,
    "Machine Tool": "CNC lathe",
    "Coating": "AlTiN PVD",
    "Used Coolant Name": null,
    "Dry/Wet": "Dry",
    "Chip Breaker": "No",
    "Cutting Speed [m/min]": "50",
    "Feed [mm/rev]": "0.15",
    "Depth of Cut [mm]": "0.5",
    "Coolant Consumption [mL/h]": null,
    "Nose Radius [mm]": "2.2",
    "Surface Roughness Ra [μm]": "3.745",
    "Tool Wear VB [mm]": "5.5",
    "Material Removal Rate [cm³/min]": "2.5",
    "Machining Time Tm [min]": "5.5",
    "Cutting Force Fc [N]": "423.3",
    "Temperature [°C]": null,
    "Tool Life TL [min]": null,
    "Cutting Power Pc [W]": null,
    "Vibration [m/s²]": null,
    "Notch Depth ND [mm]": null,
    "dn [mm]": null,
    "Pressure [MPa]": null
  },
  {
    "Process": "Turning",
    "Data ID": "010_04",
    "Source ID": "010",
    "Workpiece Material": "Inconel 718",
    "Tool Material": "Cemented Carbide",
    "Tool Insert Code": null,
    "Machine Tool": "CNC lathe",
    "Coating": "AlTiN PVD",
    "Used Coolant Name": null,
    "Dry/Wet": "Dry",
    "Chip Breaker": "No",
    "Cutting Speed [m/min]": "55",
    "Feed [mm/rev]": "0.15",
    "Depth of Cut [mm]": "0.5",
    "Coolant Consumption [mL/h]": null,
    "Nose Radius [mm]": "2.3",
    "Surface Roughness Ra [μm]": "4.125",
    "Tool Wear VB [mm]": "4",
    "Material Removal Rate [cm³/min]": "2.5",
    "Machining Time Tm [min]": "4",
    "Cutting Force Fc [N]": "439.7",
    "Temperature [°C]": null,
    "Tool Life TL [min]": null,
    "Cutting Power Pc [W]": null,
    "Vibration [m/s²]": null,
    "Notch Depth ND [mm]": null,
    "dn [mm]": null,
    "Pressure [MPa]": null
  },
  {
    "Process": "Turning",
    "Data ID": "010_05",
    "Source ID": "010",
    "Workpiece Material": "Inconel 718",
    "Tool Material": "PCBN",
    "Tool Insert Code": null,
    "Machine Tool": "CNC lathe",
    "Coating": "Uncoated",
    "Used Coolant Name": null,
    "Dry/Wet": "Dry",
    "Chip Breaker": "No",
    "Cutting Speed [m/min]": "66",
    "Feed [mm/rev]": "0.15",
    "Depth of Cut [mm]": "0.3",
    "Coolant Consumption [mL/h]": null,
    "Nose Radius [mm]": "1.85",
    "Surface Roughness Ra [μm]": "3",
    "Tool Wear VB [mm]": "8.5",
    "Material Removal Rate [cm³/min]": "2.5",
    "Machining Time Tm [min]": "8.5",
    "Cutting Force Fc [N]": "311.1",
    "Temperature [°C]": null,
    "Tool Life TL [min]": null,
    "Cutting Power Pc [W]": null,
    "Vibration [m/s²]": null,
    "Notch Depth ND [mm]": null,
    "dn [mm]": null,
    "Pressure [MPa]": null
  },
  {
    "Process": "Turning",
    "Data ID": "010_06",
    "Source ID": "010",
    "Workpiece Material": "Inconel 718",
    "Tool Material": "PCBN",
    "Tool Insert Code": null,
    "Machine Tool": "CNC lathe",
    "Coating": "Uncoated",
    "Used Coolant Name": null,
    "Dry/Wet": "Dry",
    "Chip Breaker": "No",
    "Cutting Speed [m/min]": "75",
    "Feed [mm/rev]": "0.15",
    "Depth of Cut [mm]": "0.3",
    "Coolant Consumption [mL/h]": null,
    "Nose Radius [mm]": "1.7",
    "Surface Roughness Ra [μm]": "3.371",
    "Tool Wear VB [mm]": "7",
    "Material Removal Rate [cm³/min]": "2.5",
    "Machining Time Tm [min]": "7",
    "Cutting Force Fc [N]": "287.8",
    "Temperature [°C]": null,
    "Tool Life TL [min]": null,
    "Cutting Power Pc [W]": null,
    "Vibration [m/s²]": null,
    "Notch Depth ND [mm]": null,
    "dn [mm]": null,
    "Pressure [MPa]": null
  },
  {
    "Process": "Turning",
    "Data ID": "010_07",
    "Source ID": "010",
    "Workpiece Material": "Inconel 718",
    "Tool Material": "PCBN",
    "Tool Insert Code": null,
    "Machine Tool": "CNC lathe",
    "Coating": "Uncoated",
    "Used Coolant Name": null,
    "Dry/Wet": "Dry",
    "Chip Breaker": "No",
    "Cutting Speed [m/min]": "84",
    "Feed [mm/rev]": "0.15",
