Repository: Tahiduzzaman/Open-Turning-Inconel718-Dataset

Open Turning Inconel 718 Dataset
Open machining dataset for turning Inconel 718 collected from 20 different sources
Overview
This repository contains an open machining dataset for turning Inconel 718 collected from 20 different sources.

Dataset Statistics
Number of sources: 20
Number of records: 402
Process: Turning
Workpiece material: Inconel 718
Data Format
The dataset is provided in JSON format.

Variables
Machining Parameters
vc
f
ap
rε
Performance Parameters
Ra
VB
MRR
Fc
T
TL
Tm
Pc
Vib
Purpose
The dataset is intended for machining optimization, tool wear prediction, surface roughness prediction, machine learning, digital twins, and smart manufacturing research.

File: manufacturing_dataset.json (part 5 of 10)
[
    "Depth of Cut [mm]": "0.3",
    "Coolant Consumption [mL/h]": null,
    "Nose Radius [mm]": "1.52",
    "Surface Roughness Ra [μm]": "3.75",
    "Tool Wear VB [mm]": "6",
    "Material Removal Rate [cm³/min]": "2.5",
    "Machining Time Tm [min]": "6",
    "Cutting Force Fc [N]": "302",
    "Temperature [°C]": null,
    "Tool Life TL [min]": null,
    "Cutting Power Pc [W]": null,
    "Vibration [m/s²]": null,
    "Notch Depth ND [mm]": null,
    "dn [mm]": null,
    "Pressure [MPa]": null
  },
  {
    "Process": "Turning",
    "Data ID": "010_08",
    "Source ID": "010",
    "Workpiece Material": "Inconel 718",
    "Tool Material": "PCBN",
    "Tool Insert Code": null,
    "Machine Tool": "CNC lathe",
    "Coating": "Uncoated",
    "Used Coolant Name": null,
    "Dry/Wet": "Dry",
    "Chip Breaker": "No",
    "Cutting Speed [m/min]": "92",
    "Feed [mm/rev]": "0.15",
    "Depth of Cut [mm]": "0.3",
    "Coolant Consumption [mL/h]": null,
    "Nose Radius [mm]": "1.6",
    "Surface Roughness Ra [μm]": "4.133",
    "Tool Wear VB [mm]": "4.5",
    "Material Removal Rate [cm³/min]": "2.5",
    "Machining Time Tm [min]": "4.5",
    "Cutting Force Fc [N]": "395.8",
    "Temperature [°C]": null,
    "Tool Life TL [min]": null,
    "Cutting Power Pc [W]": null,
    "Vibration [m/s²]": null,
    "Notch Depth ND [mm]": null,
    "dn [mm]": null,
    "Pressure [MPa]": null
  },
  {
    "Process": "Turning",
    "Data ID": "011_01",
    "Source ID": "011",
    "Workpiece Material": "Inconel 718",
    "Tool Material": "Cemented Carbide",
    "Tool Insert Code": "SCMT 120408",
    "Machine Tool": "CNC lathe",
    "Coating": "TiAlN-TiN coated (PVD)",
    "Used Coolant Name": null,
    "Dry/Wet": "Dry",
    "Chip Breaker": "No",
    "Cutting Speed [m/min]": "25",
    "Feed [mm/rev]": "0.1",
    "Depth of Cut [mm]": "0.8",
    "Coolant Consumption [mL/h]": null,
    "Nose Radius [mm]": "0.8",
    "Surface Roughness Ra [μm]": "0.987",
    "Tool Wear VB [mm]": null,
    "Material Removal Rate [cm³/min]": null,
    "Machining Time Tm [min]": null,
    "Cutting Force Fc [N]": "374.4",
    "Temperature [°C]": "405.4",
    "Tool Life TL [min]": null,
    "Cutting Power Pc [W]": null,
    "Vibration [m/s²]": null,
    "Notch Depth ND [mm]": null,
    "dn [mm]": null,
    "Pressure [MPa]": null
  },
  {
    "Process": "Turning",
    "Data ID": "011_02",
    "Source ID": "011",
    "Workpiece Material": "Inconel 718",
    "Tool Material": "Cemented Carbide",
    "Tool Insert Code": "SCMT 120409",
    "Machine Tool": "CNC lathe",
    "Coating": "TiAlN-TiN coated (PVD)",
    "Used Coolant Name": null,
    "Dry/Wet": "Dry",
    "Chip Breaker": "No",
    "Cutting Speed [m/min]": "35",
    "Feed [mm/rev]": "0.13",
    "Depth of Cut [mm]": "0.8",
    "Coolant Consumption [mL/h]": null,
    "Nose Radius [mm]": "0.8",
    "Surface Roughness Ra [μm]": "1.128",
    "Tool Wear VB [mm]": null,
    "Material Removal Rate [cm³/min]": null,
    "Machining Time Tm [min]": null,
    "Cutting Force Fc [N]": "391.4",
    "Temperature [°C]": "402.3",
    "Tool Life TL [min]": null,
    "Cutting Power Pc [W]": null,
    "Vibration [m/s²]": null,
    "Notch Depth ND [mm]": null,
    "dn [mm]": null,
    "Pressure [MPa]": null
  },
  {
    "Process": "Turning",
    "Data ID": "011_03",
    "Source ID": "011",
    "Workpiece Material": "Inconel 718",
    "Tool Material": "Cemented Carbide",
    "Tool Insert Code": "SCMT 120410",
    "Machine Tool": "CNC lathe",
    "Coating": "TiAlN-TiN coated (PVD)",
    "Used Coolant Name": null,
    "Dry/Wet": "Dry",
    "Chip Breaker": "No",
    "Cutting Speed [m/min]": "50",
    "Feed [mm/rev]": "0.17",
    "Depth of Cut [mm]": "0.8",
    "Coolant Consumption [mL/h]": null,
    "Nose Radius [mm]": "0.8",
    "Surface Roughness Ra [μm]": "1.576",
    "Tool Wear VB [mm]": null,
    "Material Removal Rate [cm³/min]": null,
    "Machining Time Tm [min]": null,
    "Cutting Force Fc [N]": "492.8",
    "Temperature [°C]": "392.5",
    "Tool Life TL [min]": null,
    "Cutting Power Pc [W]": null,
    "Vibration [m/s²]": null,
    "Notch Depth ND [mm]": null,
    "dn [mm]": null,
    "Pressure [MPa]": null
  },
  {
    "Process": "Turning",
    "Data ID": "011_04",
    "Source ID": "011",
    "Workpiece Material": "Inconel 718",
    "Tool Material": "Cemented Carbide",
    "Tool Insert Code": "SCMT 120411",
    "Machine Tool": "CNC lathe",
    "Coating": "TiAlN-TiN coated (PVD)",
    "Used Coolant Name": null,
    "Dry/Wet": "Dry",
    "Chip Breaker": "No",
    "Cutting Speed [m/min]": "70",
    "Feed [mm/rev]": "0.22",
    "Depth of Cut [mm]": "0.8",
    "Coolant Consumption [mL/h]": null,
    "Nose Radius [mm]": "0.8",
    "Surface Roughness Ra [μm]": "2.094",
    "Tool Wear VB [mm]": null,
    "Material Removal Rate [cm³/min]": null,
    "Machining Time Tm [min]": null,
    "Cutting Force Fc [N]": "589.1",
    "Temperature [°C]": "386",
    "Tool Life TL [min]": null,
    "Cutting Power Pc [W]": null,
    "Vibration [m/s²]": null,
    "Notch Depth ND [mm]": null,
    "dn [mm]": null,
    "Pressure [MPa]": null
  },
  {
    "Process": "Turning",
    "Data ID": "011_05",
    "Source ID": "011",
    "Workpiece Material": "Inconel 718",
    "Tool Material": "Cemented Carbide",
    "Tool Insert Code": "SCMT 120412",
    "Machine Tool": "CNC lathe",
    "Coating": "TiAlN-TiN coated (PVD)",
    "Used Coolant Name": null,
    "Dry/Wet": "Dry",
    "Chip Breaker": "No",
    "Cutting Speed [m/min]": "25",
    "Feed [mm/rev]": "0.13",
    "Depth of Cut [mm]": "1",
    "Coolant Consumption [mL/h]": null,
    "Nose Radius [mm]": "0.8",
    "Surface Roughness Ra [μm]": "1.353",
    "Tool Wear VB [mm]": null,
    "Material Removal Rate [cm³/min]": null,
    "Machining Time Tm [min]": null,
    "Cutting Force Fc [N]": "542.2",
    "Temperature [°C]": "413.6",
    "Tool Life TL [min]": null,
    "Cutting Power Pc [W]": null,
    "Vibration [m/s²]": null,
    "Notch Depth ND [mm]": null,
    "dn [mm]": null,
    "Pressure [MPa]": null
  },
  {
    "Process": "Turning",
    "Data ID": "011_06",
    "Source ID": "011",
    "Workpiece Material": "Inconel 718",
    "Tool Material": "Cemented Carbide",
    "Tool Insert Code": "SCMT 120413",
    "Machine Tool": "CNC lathe",
    "Coating": "TiAlN-TiN coated (PVD)",
    "Used Coolant Name": null,
    "Dry/Wet": "Dry",
    "Chip Breaker": "No",
    "Cutting Speed [m/min]": "35",
    "Feed [mm/rev]": "0.1",
    "Depth of Cut [mm]": "1",
    "Coolant Consumption [mL/h]": null,
    "Nose Radius [mm]": "0.8",
    "Surface Roughness Ra [μm]": "1.079",
    "Tool Wear VB [mm]": null,
    "Material Removal Rate [cm³/min]": null,
    "Machining Time Tm [min]": null,
    "Cutting Force Fc [N]": "410.9",
    "Temperature [°C]": "418.9",
    "Tool Life TL [min]": null,
    "Cutting Power Pc [W]": null,
    "Vibration [m/s²]": null,
    "Notch Depth ND [mm]": null,
    "dn [mm]": null,
    "Pressure [MPa]": null
  },
  {
    "Process": "Turning",
    "Data ID": "011_07",
    "Source ID": "011",
    "Workpiece Material": "Inconel 718",
    "Tool Material": "Cemented Carbide",
    "Tool Insert Code": "SCMT 120414",
    "Machine Tool": "CNC lathe",
    "Coating": "TiAlN-TiN coated (PVD)",
    "Used Coolant Name": null,
    "Dry/Wet": "Dry",
    "Chip Breaker": "No",
    "Cutting Speed [m/min]": "50",
    "Feed [mm/rev]": "0.22",
    "Depth of Cut [mm]": "1",
    "Coolant Consumption [mL/h]": null,
    "Nose Radius [mm]": "0.8",
    "Surface Roughness Ra [μm]": "2.049",
    "Tool Wear VB [mm]": null,
    "Material Removal Rate [cm³/min]": null,
    "Machining Time Tm [min]": null,
    "Cutting Force Fc [N]": "755.1",
    "Temperature [°C]": "400.9",
    "Tool Life TL [min]": null,
    "Cutting Power Pc [W]": null,
    "Vibration [m/s²]": null,
    "Notch Depth ND [mm]": null,
    "dn [mm]": null,
    "Pressure [MPa]": null
  },
  {
    "Process": "Turning",
    "Data ID": "011_08",
    "Source ID": "011",
    "Workpiece Material": "Inconel 718",
    "Tool Material": "Cemented Carbide",
    "Tool Insert Code": "SCMT 120415",
    "Machine Tool": "CNC lathe",
    "Coating": "TiAlN-TiN coated (PVD)",
    "Used Coolant Name": null,
    "Dry/Wet": "Dry",
    "Chip Breaker": "No",
    "Cutting Speed [m/min]": "70",
    "Feed [mm/rev]": "0.17",
    "Depth of Cut [mm]": "1",
    "Coolant Consumption [mL/h]": null,
    "Nose Radius [mm]": "0.8",
    "Surface Roughness Ra [μm]": "1.873",
    "Tool Wear VB [mm]": null,
    "Material Removal Rate [cm³/min]": null,
    "Machining Time Tm [min]": null,
    "Cutting Force Fc [N]": "612.4",
    "Temperature [°C]": "398.6",
    "Tool Life TL [min]": null,
    "Cutting Power Pc [W]": null,
    "Vibration [m/s²]": null,
    "Notch Depth ND [mm]": null,
    "dn [mm]": null,
    "Pressure [MPa]": null
  },
  {
    "Process": "Turning",
    "Data ID": "011_09",
    "Source ID": "011",
    "Workpiece Material": "Inconel 718",
    "Tool Material": "Cemented Carbide",
    "Tool Insert Code": "SCMT 120416",
    "Machine Tool": "CNC lathe",
    "Coating": "TiAlN-TiN coated (PVD)",
    "Used Coolant Name": null,
    "Dry/Wet": "Dry",
    "Chip Breaker": "No",
    "Cutting Speed [m/min]": "25",
    "Feed [mm/rev]": "0.17",
    "Depth of Cut [mm]": "1.3",
    "Coolant Consumption [mL/h]": null,
    "Nose Radius [mm]": "0.8",
    "Surface Roughness Ra [μm]": "1.522",
    "Tool Wear VB [mm]": null,
    "Material Removal Rate [cm³/min]": null,
    "Machining Time Tm [min]": null,
    "Cutting Force Fc [N]": "909.4",
    "Temperature [°C]": "433.8",
    "Tool Life TL [min]": null,
    "Cutting Power Pc [W]": null,
    "Vibration [m/s²]": null,
    "Notch Depth ND [mm]": null,
    "dn [mm]": null,
    "Pressure [MPa]": null
  },
  {
    "Process": "Turning",
    "Data ID": "011_10",
    "Source ID": "011",
    "Workpiece Material": "Inconel 718",
    "Tool Material": "Cemented Carbide",
    "Tool Insert Code": "SCMT 120417",
    "Machine Tool": "CNC lathe",
    "Coating": "TiAlN-TiN coated (PVD)",
    "Used Coolant Name": null,
    "Dry/Wet": "Dry",
    "Chip Breaker": "No",
    "Cutting Speed [m/min]": "35",
    "Feed [mm/rev]": "0.22",
    "Depth of Cut [mm]": "1.3",
    "Coolant Consumption [mL/h]": null,
    "Nose Radius [mm]": "0.8",
    "Surface Roughness Ra [μm]": "2.24",
    "Tool Wear VB [mm]": null,
    "Material Removal Rate [cm³/min]": null,
    "Machining Time Tm [min]": null,
    "Cutting Force Fc [N]": "947.4",
    "Temperature [°C]": "427.3",
    "Tool Life TL [min]": null,
    "Cutting Power Pc [W]": null,
    "Vibration [m/s²]": null,
    "Notch Depth ND [mm]": null,
    "dn [mm]": null,
    "Pressure [MPa]": null
  },
  {
    "Process": "Turning",
    "Data ID": "011_11",
    "Source ID": "011",
    "Workpiece Material": "Inconel 718",
    "Tool Material": "Cemented Carbide",
    "Tool Insert Code": "SCMT 120418",
    "Machine Tool": "CNC lathe",
    "Coating": "TiAlN-TiN coated (PVD)",
    "Used Coolant Name": null,
    "Dry/Wet": "Dry",
    "Chip Breaker": "No",
    "Cutting Speed [m/min]": "50",
    "Feed [mm/rev]": "0.1",
    "Depth of Cut [mm]": "1.3",
    "Coolant Consumption [mL/h]": null,
    "Nose Radius [mm]": "0.8",
    "Surface Roughness Ra [μm]": "1.976",
    "Tool Wear VB [mm]": null,
    "Material Removal Rate [cm³/min]": null,
    "Machining Time Tm [min]": null,
    "Cutting Force Fc [N]": "580.9",
    "Temperature [°C]": "433.4",
    "Tool Life TL [min]": null,
    "Cutting Power Pc [W]": null,
    "Vibration [m/s²]": null,
    "Notch Depth ND [mm]": null,
    "dn [mm]": null,
    "Pressure [MPa]": null
  },
  {
    "Process": "Turning",
    "Data ID": "011_12",
    "Source ID": "011",
    "Workpiece Material": "Inconel 718",
    "Tool Material": "Cemented Carbide",
    "Tool Insert Code": "SCMT 120419",
    "Machine Tool": "CNC lathe",
    "Coating": "TiAlN-TiN coated (PVD)",
    "Used Coolant Name": null,
    "Dry/Wet": "Dry",
    "Chip Breaker": "No",
    "Cutting Speed [m/min]": "70",
    "Feed [mm/rev]": "0.13",
    "Depth of Cut [mm]": "1.3",
    "Coolant Consumption [mL/h]": null,
    "Nose Radius [mm]": "0.8",
    "Surface Roughness Ra [μm]": "2.34",
    "Tool Wear VB [mm]": null,
    "Material Removal Rate [cm³/min]": null,
    "Machining Time Tm [min]": null,
    "Cutting Force Fc [N]": "649.9",
    "Temperature [°C]": "420.82",
    "Tool Life TL [min]": null,
    "Cutting Power Pc [W]": null,
    "Vibration [m/s²]": null,
    "Notch Depth ND [mm]": null,
    "dn [mm]": null,
    "Pressure [MPa]": null
  },
  {
    "Process": "Turning",
    "Data ID": "011_13",
    "Source ID": "011",
    "Workpiece Material": "Inconel 718",
    "Tool Material": "Cemented Carbide",
    "Tool Insert Code": "SCMT 120420",
    "Machine Tool": "CNC lathe",
    "Coating": "TiAlN-TiN coated (PVD)",
    "Used Coolant Name": null,
    "Dry/Wet": "Dry",
    "Chip Breaker": "No",
    "Cutting Speed [m/min]": "25",
    "Feed [mm/rev]": "0.22",
    "Depth of Cut [mm]": "1.7",
    "Coolant Consumption [mL/h]": null,
    "Nose Radius [mm]": "0.8",
    "Surface Roughness Ra [μm]": "2.465",
    "Tool Wear VB [mm]": null,
    "Material Removal Rate [cm³/min]": null,
    "Machining Time Tm [min]": null,
    "Cutting Force Fc [N]": "1190",
    "Temperature [°C]": "454.4",
    "Tool Life TL [min]": null,
    "Cutting Power Pc [W]": null,
    "Vibration [m/s²]": null,
    "Notch Depth ND [mm]": null,
    "dn [mm]": null,
    "Pressure [MPa]": null
  },
  {
    "Process": "Turning",
    "Data ID": "011_14",
    "Source ID": "011",
    "Workpiece Material": "Inconel 718",
    "Tool Material": "Cemented Carbide",
    "Tool Insert Code": "SCMT 120421",
    "Machine Tool": "CNC lathe",
    "Coating": "TiAlN-TiN coated (PVD)",
    "Used Coolant Name": null,
    "Dry/Wet": "Dry",
    "Chip Breaker": "No",
    "Cutting Speed [m/min]": "35",
    "Feed [mm/rev]": "0.17",
    "Depth of Cut [mm]": "1.7",
    "Coolant Consumption [mL/h]": null,
    "Nose Radius [mm]": "0.8",
    "Surface Roughness Ra [μm]": "2.3",
    "Tool Wear VB [mm]": null,
    "Material Removal Rate [cm³/min]": null,
    "Machining Time Tm [min]": null,
    "Cutting Force Fc [N]": "1099.8",
    "Temperature [°C]": "454.4",
    "Tool Life TL [min]": null,
    "Cutting Power Pc [W]": null,
    "Vibration [m/s²]": null,
    "Notch Depth ND [mm]": null,
    "dn [mm]": null,
    "Pressure [MPa]": null
  },
  {
    "Process": "Turning",
    "Data ID": "011_15",
    "Source ID": "011",
    "Workpiece Material": "Inconel 718",
    "Tool Material": "Cemented Carbide",
    "Tool Insert Code": "SCMT 120422",
    "Machine Tool": "CNC lathe",
    "Coating": "TiAlN-TiN coated (PVD)",
    "Used Coolant Name": null,
    "Dry/Wet": "Dry",
    "Chip Breaker": "No",
    "Cutting Speed [m/min]": "50",
    "Feed [mm/rev]": "0.13",
    "Depth of Cut [mm]": "1.7",
    "Coolant Consumption [mL/h]": null,
    "Nose Radius [mm]": "0.8",
    "Surface Roughness Ra [μm]": "2.484",
    "Tool Wear VB [mm]": null,
    "Material Removal Rate [cm³/min]": null,
    "Machining Time Tm [min]": null,
    "Cutting Force Fc [N]": "861.3",
    "Temperature [°C]": "460",
    "Tool Life TL [min]": null,
    "Cutting Power Pc [W]": null,
    "Vibration [m/s²]": null,
    "Notch Depth ND [mm]": null,
    "dn [mm]": null,
    "Pressure [MPa]": null
  },
  {
    "Process": "Turning",
    "Data ID": "011_16",
    "Source ID": "011",
    "Workpiece Material": "Inconel 718",
    "Tool Material": "Cemented Carbide",
    "Tool Insert Code": "SCMT 120423",
    "Machine Tool": "CNC lathe",
    "Coating": "TiAlN-TiN coated (PVD)",
    "Used Coolant Name": null,
    "Dry/Wet": "Dry",
    "Chip Breaker": "No",
    "Cutting Speed [m/min]": "70",
    "Feed [mm/rev]": "0.1",
    "Depth of Cut [mm]": "1.7",
    "Coolant Consumption [mL/h]": null,
    "Nose Radius [mm]": "0.8",
    "Surface Roughness Ra [μm]": "2.776",
    "Tool Wear VB [mm]": null,
    "Material Removal Rate [cm³/min]": null,
    "Machining Time Tm [min]": null,
    "Cutting Force Fc [N]": "701.7",
    "Temperature [°C]": "455.2",
    "Tool Life TL [min]": null,
    "Cutting Power Pc [W]": null,
    "Vibration [m/s²]": null,
    "Notch Depth ND [mm]": null,
    "dn [mm]": null,
    "Pressure [MPa]": null
  },
  {
    "Process": "Turning",
    "Data ID": "011_17",
    "Source ID": "011",
    "Workpiece Material": "Inconel 718",
    "Tool Material": "Cemented Carbide",
    "Tool Insert Code": "SCMT 120424",
    "Machine Tool": "CNC lathe",
    "Coating": "TiAlN-TiN coated (PVD)",
    "Used Coolant Name": null,
    "Dry/Wet": "Dry",
    "Chip Breaker": "Yes",
    "Cutting Speed [m/min]": "25",
    "Feed [mm/rev]": "0.1",
    "Depth of Cut [mm]": "0.8",
    "Coolant Consumption [mL/h]": null,
    "Nose Radius [mm]": "0.8",
    "Surface Roughness Ra [μm]": "1.842",
    "Tool Wear VB [mm]": null,
    "Material Removal Rate [cm³/min]": null,
    "Machining Time Tm [min]": null,
    "Cutting Force Fc [N]": "357.1",
    "Temperature [°C]": "345",
    "Tool Life TL [min]": null,
    "Cutting Power Pc [W]": null,
    "Vibration [m/s²]": null,
    "Notch Depth ND [mm]": null,
    "dn [mm]": null,
    "Pressure [MPa]": null
  },
  {
    "Process": "Turning",
    "Data ID": "011_18",
    "Source ID": "011",
    "Workpiece Material": "Inconel 718",
    "Tool Material": "Cemented Carbide",
    "Tool Insert Code": "SCMT 120425",
    "Machine Tool": "CNC lathe",
    "Coating": "TiAlN-TiN coated (PVD)",
    "Used Coolant Name": null,
    "Dry/Wet": "Dry",
    "Chip Breaker": "Yes",
    "Cutting Speed [m/min]": "35",
    "Feed [mm/rev]": "0.13",
    "Depth of Cut [mm]": "0.8",
    "Coolant Consumption [mL/h]": null,
    "Nose Radius [mm]": "0.8",
    "Surface Roughness Ra [μm]": "1.684",
    "Tool Wear VB [mm]": null,
    "Material Removal Rate [cm³/min]": null,
    "Machining Time Tm [min]": null,
    "Cutting Force Fc [N]": "414.5",
    "Temperature [°C]": "362.3",
    "Tool Life TL [min]": null,
    "Cutting Power Pc [W]": null,
    "Vibration [m/s²]": null,
    "Notch Depth ND [mm]": null,
    "dn [mm]": null,
    "Pressure [MPa]": null
  },
  {
    "Process": "Turning",
    "Data ID": "011_19",
    "Source ID": "011",
    "Workpiece Material": "Inconel 718",
    "Tool Material": "Cemented Carbide",
    "Tool Insert Code": "SCMT 120426",
    "Machine Tool": "CNC lathe",
    "Coating": "TiAlN-TiN coated (PVD)",
    "Used Coolant Name": null,
    "Dry/Wet": "Dry",
    "Chip Breaker": "Yes",
    "Cutting Speed [m/min]": "50",
    "Feed [mm/rev]": "0.17",
    "Depth of Cut [mm]": "0.8",
    "Coolant Consumption [mL/h]": null,
    "Nose Radius [mm]": "0.8",
    "Surface Roughness Ra [μm]": "1.546",
    "Tool Wear VB [mm]": null,
    "Material Removal Rate [cm³/min]": null,
    "Machining Time Tm [min]": null,
    "Cutting Force Fc [N]": "490.7",
    "Temperature [°C]": "376.3",
    "Tool Life TL [min]": null,
    "Cutting Power Pc [W]": null,
    "Vibration [m/s²]": null,
    "Notch Depth ND [mm]": null,
    "dn [mm]": null,
    "Pressure [MPa]": null
  },
  {
    "Process": "Turning",
    "Data ID": "011_20",
    "Source ID": "011",
    "Workpiece Material": "Inconel 718",
    "Tool Material": "Cemented Carbide",
    "Tool Insert Code": "SCMT 120427",
    "Machine Tool": "CNC lathe",
    "Coating": "TiAlN-TiN coated (PVD)",
    "Used Coolant Name": null,
    "Dry/Wet": "Dry",
    "Chip Breaker": "Yes",
    "Cutting Speed [m/min]": "70",
    "Feed [mm/rev]": "0.22",
    "Depth of Cut [mm]": "0.8",
    "Coolant Consumption [mL/h]": null,
    "Nose Radius [mm]": "0.8",
    "Surface Roughness Ra [μm]": "1.302",
    "Tool Wear VB [mm]": null,
    "Material Removal Rate [cm³/min]": null,
    "Machining Time Tm [min]": null,
    "Cutting Force Fc [N]": "561.6",
    "Temperature [°C]": "384.5",
    "Tool Life TL [min]": null,
    "Cutting Power Pc [W]": null,
    "Vibration [m/s²]": null,
    "Notch Depth ND [mm]": null,
    "dn [mm]": null,
    "Pressure [MPa]": null
  },
  {
    "Process": "Turning",
    "Data ID": "011_21",
    "Source ID": "011",
    "Workpiece Material": "Inconel 718",
    "Tool Material": "Cemented Carbide",
    "Tool Insert Code": "SCMT 120428",
    "Machine Tool": "CNC lathe",
    "Coating": "TiAlN-TiN coated (PVD)",
    "Used Coolant Name": null,
    "Dry/Wet": "Dry",
    "Chip Breaker": "Yes",
    "Cutting Speed [m/min]": "25",
    "Feed [mm/rev]": "0.13",
    "Depth of Cut [mm]": "1",
    "Coolant Consumption [mL/h]": null,
    "Nose Radius [mm]": "0.8",
    "Surface Roughness Ra [μm]": "2.402",
    "Tool Wear VB [mm]": null,
    "Material Removal Rate [cm³/min]": null,
    "Machining Time Tm [min]": null,
    "Cutting Force Fc [N]": "526.5",
    "Temperature [°C]": "364.9",
    "Tool Life TL [min]": null,
    "Cutting Power Pc [W]": null,
    "Vibration [m/s²]": null,
    "Notch Depth ND [mm]": null,
    "dn [mm]": null,
    "Pressure [MPa]": null
  },
  {
    "Process": "Turning",
    "Data ID": "011_22",
    "Source ID": "011",
    "Workpiece Material": "Inconel 718",
    "Tool Material": "Cemented Carbide",
    "Tool Insert Code": "SCMT 120429",
    "Machine Tool": "CNC lathe",
    "Coating": "TiAlN-TiN coated (PVD)",
    "Used Coolant Name": null,
    "Dry/Wet": "Dry",
    "Chip Breaker": "Yes",
    "Cutting Speed [m/min]": "35",
    "Feed [mm/rev]": "0.1",
    "Depth of Cut [mm]": "1",
    "Coolant Consumption [mL/h]": null,
    "Nose Radius [mm]": "0.8",
    "Surface Roughness Ra [μm]": "2.187",
    "Tool Wear VB [mm]": null,
    "Material Removal Rate [cm³/min]": null,
    "Machining Time Tm [min]": null,
    "Cutting Force Fc [N]": "447.3",
    "Temperature [°C]": "367.6",
    "Tool Life TL [min]": null,
    "Cutting Power Pc [W]": null,
    "Vibration [m/s²]": null,
    "Notch Depth ND [mm]": null,
    "dn [mm]": null,
    "Pressure [MPa]": null
  },
  {
    "Process": "Turning",
    "Data ID": "011_23",
    "Source ID": "011",
    "Workpiece Material": "Inconel 718",
    "Tool Material": "Cemented Carbide",
    "Tool Insert Code": "SCMT 120430",
    "Machine Tool": "CNC lathe",
    "Coating": "TiAlN-TiN coated (PVD)",
    "Used Coolant Name": null,
    "Dry/Wet": "Dry",
    "Chip Breaker": "Yes",
    "Cutting Speed [m/min]": "50",
    "Feed [mm/rev]": "0.22",
    "Depth of Cut [mm]": "1",
    "Coolant Consumption [mL/h]": null,
    "Nose Radius [mm]": "0.8",
    "Surface Roughness Ra [μm]": "1.979",
    "Tool Wear VB [mm]": null,
    "Material Removal Rate [cm³/min]": null,
    "Machining Time Tm [min]": null,
    "Cutting Force Fc [N]": "705.5",
    "Temperature [°C]": "397.9",
    "Tool Life TL [min]": null,
    "Cutting Power Pc [W]": null,
    "Vibration [m/s²]": null,
    "Notch Depth ND [mm]": null,
    "dn [mm]": null,
    "Pressure [MPa]": null
  },
  {
    "Process": "Turning",
    "Data ID": "011_24",
    "Source ID": "011",
    "Workpiece Material": "Inconel 718",
    "Tool Material": "Cemented Carbide",
    "Tool Insert Code": "SCMT 120431",
    "Machine Tool": "CNC lathe",
    "Coating": "TiAlN-TiN coated (PVD)",
    "Used Coolant Name": null,
    "Dry/Wet": "Dry",
    "Chip Breaker": "Yes",
    "Cutting Speed [m/min]": "70",
    "Feed [mm/rev]": "0.17",
    "Depth of Cut [mm]": "1",
    "Coolant Consumption [mL/h]": null,
    "Nose Radius [mm]": "0.8",
    "Surface Roughness Ra [μm]": "1.428",
    "Tool Wear VB [mm]": null,
    "Material Removal Rate [cm³/min]": null,
    "Machining Time Tm [min]": null,
    "Cutting Force Fc [N]": "550.6",
    "Temperature [°C]": "388",
    "Tool Life TL [min]": null,
    "Cutting Power Pc [W]": null,
    "Vibration [m/s²]": null,
    "Notch Depth ND [mm]": null,
    "dn [mm]": null,
    "Pressure [MPa]": null
  },
  {
    "Process": "Turning",
    "Data ID": "011_25",
    "Source ID": "011",
    "Workpiece Material": "Inconel 718",
    "Tool Material": "Cemented Carbide",
    "Tool Insert Code": "SCMT 120432",
    "Machine Tool": "CNC lathe",
    "Coating": "TiAlN-TiN coated (PVD)",
    "Used Coolant Name": null,
    "Dry/Wet": "Dry",
    "Chip Breaker": "Yes",
    "Cutting Speed [m/min]": "25",
    "Feed [mm/rev]": "0.17",
    "Depth of Cut [mm]": "1.3",
    "Coolant Consumption [mL/h]": null,
    "Nose Radius [mm]": "0.8",
    "Surface Roughness Ra [μm]": "2.75",
    "Tool Wear VB [mm]": null,
    "Material Removal Rate [cm³/min]": null,
    "Machining Time Tm [min]": null,
    "Cutting Force Fc [N]": "868.6",
    "Temperature [°C]": "392.6",
    "Tool Life TL [min]": null,
    "Cutting Power Pc [W]": null,
    "Vibration [m/s²]": null,
    "Notch Depth ND [mm]": null,
    "dn [mm]": null,
    "Pressure [MPa]": null
  },
  {
    "Process": "Turning",
    "Data ID": "011_26",
    "Source ID": "011",
    "Workpiece Material": "Inconel 718",
    "Tool Material": "Cemented Carbide",
    "Tool Insert Code": "SCMT 120433",
    "Machine Tool": "CNC lathe",
    "Coating": "TiAlN-TiN coated (PVD)",
    "Used Coolant Name": null,
    "Dry/Wet": "Dry",
    "Chip Breaker": "Yes",
    "Cutting Speed [m/min]": "35",
    "Feed [mm/rev]": "0.22",
    "Depth of Cut [mm]": "1.3",
    "Coolant Consumption [mL/h]": null,
    "Nose Radius [mm]": "0.8",
    "Surface Roughness Ra [μm]": "2.651",
    "Tool Wear VB [mm]": null,
    "Material Removal Rate [cm³/min]": null,
    "Machining Time Tm [min]": null,
    "Cutting Force Fc [N]": "972.1",
    "Temperature [°C]": "405.2",
    "Tool Life TL [min]": null,
    "Cutting Power Pc [W]": null,
    "Vibration [m/s²]": null,
    "Notch Depth ND [mm]": null,
    "dn [mm]": null,
    "Pressure [MPa]": null
  },
  {
    "Process": "Turning",
    "Data ID": "011_27",
    "Source ID": "011",
    "Workpiece Material": "Inconel 718",
    "Tool Material": "Cemented Carbide",
    "Tool Insert Code": "SCMT 120434",
    "Machine Tool": "CNC lathe",
    "Coating": "TiAlN-TiN coated (PVD)",
    "Used Coolant Name": null,
    "Dry/Wet": "Dry",
    "Chip Breaker": "Yes",
    "Cutting Speed [m/min]": "50",
    "Feed [mm/rev]": "0.1",
    "Depth of Cut [mm]": "1.3",
    "Coolant Consumption [mL/h]": null,
    "Nose Radius [mm]": "0.8",
    "Surface Roughness Ra [μm]": "1.935",
    "Tool Wear VB [mm]": null,
    "Material Removal Rate [cm³/min]": null,
    "Machining Time Tm [min]": null,
    "Cutting Force Fc [N]": "555.7",
    "Temperature [°C]": "388.5",
    "Tool Life TL [min]": null,
    "Cutting Power Pc [W]": null,
    "Vibration [m/s²]": null,
    "Notch Depth ND [mm]": null,
    "dn [mm]": null,
    "Pressure [MPa]": null
  },
  {
    "Process": "Turning",
    "Data ID": "011_28",
    "Source ID": "011",
    "Workpiece Material": "Inconel 718",
    "Tool Material": "Cemented Carbide",
    "Tool Insert Code": "SCMT 120435",
    "Machine Tool": "CNC lathe",
    "Coating": "TiAlN-TiN coated (PVD)",
    "Used Coolant Name": null,
    "Dry/Wet": "Dry",
    "Chip Breaker": "Yes",
    "Cutting Speed [m/min]": "70",
    "Feed [mm/rev]": "0.13",
    "Depth of Cut [mm]": "1.3",
    "Coolant Consumption [mL/h]": null,
    "Nose Radius [mm]": "0.8",
    "Surface Roughness Ra [μm]": "1.784",
    "Tool Wear VB [mm]": null,
    "Material Removal Rate [cm³/min]": null,
    "Machining Time Tm [min]": null,
    "Cutting Force Fc [N]": "601.5",
    "Temperature [°C]": "400.8",
    "Tool Life TL [min]": null,
    "Cutting Power Pc [W]": null,
    "Vibration [m/s²]": null,
    "Notch Depth ND [mm]": null,
    "dn [mm]": null,
    "Pressure [MPa]": null
  },
  {
    "Process": "Turning",
    "Data ID": "011_29",
    "Source ID": "011",
    "Workpiece Material": "Inconel 718",
    "Tool Material": "Cemented Carbide",
    "Tool Insert Code": "SCMT 120436",
    "Machine Tool": "CNC lathe",
    "Coating": "TiAlN-TiN coated (PVD)",
    "Used Coolant Name": null,
    "Dry/Wet": "Dry",
    "Chip Breaker": "Yes",
    "Cutting Speed [m/min]": "25",
    "Feed [mm/rev]": "0.22",
    "Depth of Cut [mm]": "1.7",
    "Coolant Consumption [mL/h]": null,
    "Nose Radius [mm]": "0.8",
    "Surface Roughness Ra [μm]": "3.403",
    "Tool Wear VB [mm]": null,
    "Material Removal Rate [cm³/min]": null,
    "Machining Time Tm [min]": null,
    "Cutting Force Fc [N]": "1160",
    "Temperature [°C]": "414.7",
    "Tool Life TL [min]": null,
    "Cutting Power Pc [W]": null,
    "Vibration [m/s²]": null,
    "Notch Depth ND [mm]": null,
    "dn [mm]": null,
    "Pressure [MPa]": null
  },
  {
    "Process": "Turning",
    "Data ID": "011_30",
    "Source ID": "011",
    "Workpiece Material": "Inconel 718",
    "Tool Material": "Cemented Carbide",
    "Tool Insert Code": "SCMT 120437",
    "Machine Tool": "CNC lathe",
    "Coating": "TiAlN-TiN coated (PVD)",
    "Used Coolant Name": null,
    "Dry/Wet": "Dry",
    "Chip Breaker": "Yes",
    "Cutting Speed [m/min]": "35",
    "Feed [mm/rev]": "0.17",
    "Depth of Cut [mm]": "1.7",
    "Coolant Consumption [mL/h]": null,
    "Nose Radius [mm]": "0.8",
    "Surface Roughness Ra [μm]": "3.018",
    "Tool Wear VB [mm]": null,
    "Material Removal Rate [cm³/min]": null,
    "Machining Time Tm [min]": null,
    "Cutting Force Fc [N]": "1067.4",
    "Temperature [°C]": "409.9",
    "Tool Life TL [min]": null,
    "Cutting Power Pc [W]": null,
    "Vibration [m/s²]": null,
    "Notch Depth ND [mm]": null,
    "dn [mm]": null,
    "Pressure [MPa]": null
  },
  {
    "Process": "Turning",
    "Data ID": "011_31",
    "Source ID": "011",
    "Workpiece Material": "Inconel 718",
    "Tool Material": "Cemented Carbide",
    "Tool Insert Code": "SCMT 120438",
    "Machine Tool": "CNC lathe",
    "Coating": "TiAlN-TiN coated (PVD)",
    "Used Coolant Name": null,
    "Dry/Wet": "Dry",
    "Chip Breaker": "Yes",
    "Cutting Speed [m/min]": "50",
    "Feed [mm/rev]": "0.13",
    "Depth of Cut [mm]": "1.7",
    "Coolant Consumption [mL/h]": null,
    "Nose Radius [mm]": "0.8",
    "Surface Roughness Ra [μm]": "2.821",
    "Tool Wear VB [mm]": null,
    "Material Removal Rate [cm³/min]": null,
    "Machining Time Tm [min]": null,
    "Cutting Force Fc [N]": "805.3",
    "Temperature [°C]": "412.6",
    "Tool Life TL [min]": null,
    "Cutting Power Pc [W]": null,
    "Vibration [m/s²]": null,
    "Notch Depth ND [mm]": null,
    "dn [mm]": null,
    "Pressure [MPa]": null
  },
  {
    "Process": "Turning",
    "Data ID": "011_32",
    "Source ID": "011",
    "Workpiece Material": "Inconel 718",
    "Tool Material": "Cemented Carbide",
    "Tool Insert Code": "SCMT 120439",
    "Machine Tool": "CNC lathe",
    "Coating": "TiAlN-TiN coated (PVD)",
    "Used Coolant Name": null,
    "Dry/Wet": "Dry",
    "Chip Breaker": "Yes",
    "Cutting Speed [m/min]": "70",
    "Feed [mm/rev]": "0.1",
    "Depth of Cut [mm]": "1.7",
    "Coolant Consumption [mL/h]": null,
    "Nose Radius [mm]": "0.8",
    "Surface Roughness Ra [μm]": "2.378",
    "Tool Wear VB [mm]": null,
    "Material Removal Rate [cm³/min]": null,
    "Machining Time Tm [min]": null,
    "Cutting Force Fc [N]": "626.3",
    "Temperature [°C]": "413.8",
    "Tool Life TL [min]": null,
    "Cutting Power Pc [W]": null,
    "Vibration [m/s²]": null,
    "Notch Depth ND [mm]": null,
    "dn [mm]": null,
    "Pressure [MPa]": null
  },
  {
    "Process": "Turning",
    "Data ID": "012_01",
    "Source ID": "012",
    "Workpiece Material": "Inconel 718",
    "Tool Material": "Cemented Carbide",
    "Tool Insert Code": "SNMG 120408",
    "Machine Tool": "CNC lathe",
    "Coating": "Uncoated",
    "Used Coolant Name": null,
    "Dry/Wet": "Dry",
    "Chip Breaker": "No",
    "Cutting Speed [m/min]": "40",
    "Feed [mm/rev]": "0.05",
    "Depth of Cut [mm]": "0.2",
    "Coolant Consumption [mL/h]": null,
    "Nose Radius [mm]": "0.8",
    "Surface Roughness Ra [μm]": "0.88",
    "Tool Wear VB [mm]": "0.045",
    "Material Removal Rate [cm³/min]": null,
    "Machining Time Tm [min]": null,
    "Cutting Force Fc [N]": "390",
    "Temperature [°C]": null,
    "Tool Life TL [min]": null,
    "Cutting Power Pc [W]": null,
    "Vibration [m/s²]": null,
    "Notch Depth ND [mm]": null,
    "dn [mm]": null,
    "Pressure [MPa]": null
  },
  {
    "Process": "Turning",
    "Data ID": "012_02",
    "Source ID": "012",
    "Workpiece Material": "Inconel 718",
    "Tool Material": "Cemented Carbide",
    "Tool Insert Code": "SNMG 120408",
    "Machine Tool": "CNC lathe",
    "Coating": "Uncoated",
    "Used Coolant Name": null,
    "Dry/Wet": "Dry",
    "Chip Breaker": "No",
    "Cutting Speed [m/min]": "40",
    "Feed [mm/rev]": "0.1",
    "Depth of Cut [mm]": "0.4",
    "Coolant Consumption [mL/h]": null,
    "Nose Radius [mm]": "0.8",
    "Surface Roughness Ra [μm]": "1.12",
    "Tool Wear VB [mm]": "0.067",
    "Material Removal Rate [cm³/min]": null,
    "Machining Time Tm [min]": null,
    "Cutting Force Fc [N]": "465",
    "Temperature [°C]": null,
    "Tool Life TL [min]": null,
    "Cutting Power Pc [W]": null,
    "Vibration [m/s²]": null,
    "Notch Depth ND [mm]": null,
    "dn [mm]": null,
    "Pressure [MPa]": null
  },
  {
    "Process": "Turning",
    "Data ID": "012_03",
    "Source ID": "012",
    "Workpiece Material": "Inconel 718",
    "Tool Material": "Cemented Carbide",
    "Tool Insert Code": "SNMG 120408",
    "Machine Tool": "CNC lathe",
    "Coating": "Uncoated",
    "Used Coolant Name": null,
    "Dry/Wet": "Dry",
    "Chip Breaker": "No",
    "Cutting Speed [m/min]": "40",
    "Feed [mm/rev]": "0.15",
    "Depth of Cut [mm]": "0.6",
    "Coolant Consumption [mL/h]": null,
    "Nose Radius [mm]": "0.8",
    "Surface Roughness Ra [μm]": "1.72",
    "Tool Wear VB [mm]": "0.088",
    "Material Removal Rate [cm³/min]": null,
    "Machining Time Tm [min]": null,
    "Cutting Force Fc [N]": "546",
    "Temperature [°C]": null,
    "Tool Life TL [min]": null,
    "Cutting Power Pc [W]": null,
    "Vibration [m/s²]": null,
    "Notch Depth ND [mm]": null,
    "dn [mm]": null,
    "Pressure [MPa]": null
  },
  {
    "Process": "Turning",
    "Data ID": "012_04",
    "Source ID": "012",
    "Workpiece Material": "Inconel 718",
    "Tool Material": "Cemented Carbide",
    "Tool Insert Code": "SNMG 120408",
    "Machine Tool": "CNC lathe",
    "Coating": "Uncoated",
    "Used Coolant Name": null,
    "Dry/Wet": "Dry",
    "Chip Breaker": "No",
    "Cutting Speed [m/min]": "50",
    "Feed [mm/rev]": "0.05",
    "Depth of Cut [mm]": "0.4",
    "Coolant Consumption [mL/h]": null,
    "Nose Radius [mm]": "0.8",
    "Surface Roughness Ra [μm]": "0.5",
    "Tool Wear VB [mm]": "0.089",
    "Material Removal Rate [cm³/min]": null,
    "Machining Time Tm [min]": null,
    "Cutting Force Fc [N]": "404",
    "Temperature [°C]": null,
    "Tool Life TL [min]": null,
    "Cutting Power Pc [W]": null,
    "Vibration [m/s²]": null,
    "Notch Depth ND [mm]": null,
    "dn [mm]": null,
    "Pressure [MPa]": null
  },
  {
    "Process": "Turning",
    "Data ID": "012_05",
    "Source ID": "012",
    "Workpiece Material": "Inconel 718",
    "Tool Material": "Cemented Carbide",
    "Tool Insert Code": "SNMG 120408",
    "Machine Tool": "CNC lathe",
    "Coating": "Uncoated",
    "Used Coolant Name": null,
    "Dry/Wet": "Dry",
    "Chip Breaker": "No",
    "Cutting Speed [m/min]": "50",
    "Feed [mm/rev]": "0.1",
    "Depth of Cut [mm]": "0.6",
    "Coolant Consumption [mL/h]": null,
    "Nose Radius [mm]": "0.8",
    "Surface Roughness Ra [μm]": "1.15",
    "Tool Wear VB [mm]": "0.103",
    "Material Removal Rate [cm³/min]": null,
    "Machining Time Tm [min]": null,
    "Cutting Force Fc [N]": "486",
    "Temperature [°C]": null,
    "Tool Life TL [min]": null,
    "Cutting Power Pc [W]": null,
    "Vibration [m/s²]": null,
    "Notch Depth ND [mm]": null,
    "dn [mm]": null,
    "Pressure [MPa]": null
  },
  {
    "Process": "Turning",
    "Data ID": "012_06",
    "Source ID": "012",
    "Workpiece Material": "Inconel 718",
    "Tool Material": "Cemented Carbide",
    "Tool Insert Code": "SNMG 120408",
    "Machine Tool": "CNC lathe",
    "Coating": "Uncoated",
    "Used Coolant Name": null,
    "Dry/Wet": "Dry",
    "Chip Breaker": "No",
    "Cutting Speed [m/min]": "50",
    "Feed [mm/rev]": "0.15",
    "Depth of Cut [mm]": "0.2",
    "Coolant Consumption [mL/h]": null,
    "Nose Radius [mm]": "0.8",
    "Surface Roughness Ra [μm]": "1.21",
    "Tool Wear VB [mm]": "0.129",
    "Material Removal Rate [cm³/min]": null,
    "Machining Time Tm [min]": null,
    "Cutting Force Fc [N]": "405",
    "Temperature [°C]": null,
    "Tool Life TL [min]": null,
    "Cutting Power Pc [W]": null,
    "Vibration [m/s²]": null,
    "Notch Depth ND [mm]": null,
    "dn [mm]": null,
    "Pressure [MPa]": null
  },
  {
    "Process": "Turning",
    "Data ID": "012_07",
    "Source ID": "012",
    "Workpiece Material": "Inconel 718",
    "Tool Material": "Cemented Carbide",
    "Tool Insert Code": "SNMG 120408",
    "Machine Tool": "CNC lathe",
    "Coating": "Uncoated",
    "Used Coolant Name": null,
    "Dry/Wet": "Dry",
    "Chip Breaker": "No",
    "Cutting Speed [m/min]": "60",
    "Feed [mm/rev]": "0.05",
    "Depth of Cut [mm]": "0.6",
    "Coolant Consumption [mL/h]": null,
    "Nose Radius [mm]": "0.8",
    "Surface Roughness Ra [μm]": "0.33",
    "Tool Wear VB [mm]": "0.132",
    "Material Removal Rate [cm³/min]": null,
    "Machining Time Tm [min]": null,
    "Cutting Force Fc [N]": "435",
    "Temperature [°C]": null,
    "Tool Life TL [min]": null,
    "Cutting Power Pc [W]": null,
    "Vibration [m/s²]": null,
    "Notch Depth ND [mm]": null,
    "dn [mm]": null,
    "Pressure [MPa]": null
  },
  {
    "Process": "Turning",
    "Data ID": "012_08",
    "Source ID": "012",
    "Workpiece Material": "Inconel 718",
    "Tool Material": "Cemented Carbide",
    "Tool Insert Code": "SNMG 120408",
    "Machine Tool": "CNC lathe",
    "Coating": "Uncoated",
    "Used Coolant Name": null,
    "Dry/Wet": "Dry",
    "Chip Breaker": "No",
    "Cutting Speed [m/min]": "60",
    "Feed [mm/rev]": "0.1",
    "Depth of Cut [mm]": "0.2",
    "Coolant Consumption [mL/h]": null,
    "Nose Radius [mm]": "0.8",
    "Surface Roughness Ra [μm]": "0.45",
    "Tool Wear VB [mm]": "0.139",
    "Material Removal Rate [cm³/min]": null,
    "Machining Time Tm [min]": null,
    "Cutting Force Fc [N]": "340",
    "Temperature [°C]": null,
    "Tool Life TL [min]": null,
    "Cutting Power Pc [W]": null,
    "Vibration [m/s²]": null,
    "Notch Depth ND [mm]": null,
    "dn [mm]": null,
    "Pressure [MPa]": null
  },
  {
    "Process": "Turning",
    "Data ID": "012_09",
    "Source ID": "012",
    "Workpiece Material": "Inconel 718",
    "Tool Material": "Cemented Carbide",
    "Tool Insert Code": "SNMG 120408",
    "Machine Tool": "CNC lathe",
    "Coating": "Uncoated",
    "Used Coolant Name": null,
    "Dry/Wet": "Dry",
    "Chip Breaker": "No",
    "Cutting Speed [m/min]": "60",
    "Feed [mm/rev]": "0.15",
    "Depth of Cut [mm]": "0.4",
    "Coolant Consumption [mL/h]": null,
    "Nose Radius [mm]": "0.8",
    "Surface Roughness Ra [μm]": "1.01",
    "Tool Wear VB [mm]": "0.163",
    "Material Removal Rate [cm³/min]": null,
    "Machining Time Tm [min]": null,
    "Cutting Force Fc [N]": "449",
    "Temperature [°C]": null,
    "Tool Life TL [min]": null,
    "Cutting Power Pc [W]": null,
    "Vibration [m/s²]": null,
    "Notch Depth ND [mm]": null,
    "dn [mm]": null,
    "Pressure [MPa]": null
  },
  {
    "Process": "Turning",
    "Data ID": "013_01",
    "Source ID": "013",
    "Workpiece Material": "Inconel 718",
    "Tool Material": "CBN",
    "Tool Insert Code": null,
    "Machine Tool": "CNC lathe",
    "Coating": null,
    "Used Coolant Name": null,
    "Dry/Wet": "Dry",
    "Chip Breaker": "No",
    "Cutting Speed [m/min]": "125",
    "Feed [mm/rev]": "0.05",
    "Depth of Cut [mm]": "0.5",
    "Coolant Consumption [mL/h]": null,
    "Nose Radius [mm]": "0.4",
    "Surface Roughness Ra [μm]": "0.86",
    "Tool Wear VB [mm]": null,
    "Material Removal Rate [cm³/min]": null,
    "Machining Time Tm [min]": null,
    "Cutting Force Fc [N]": "253.48",
    "Temperature [°C]": null,
    "Tool Life TL [min]": null,
    "Cutting Power Pc [W]": null,
