Repository: Tahiduzzaman/Open-Turning-Inconel718-Dataset

Open Turning Inconel 718 Dataset
Open machining dataset for turning Inconel 718 collected from 20 different sources
Overview
This repository contains an open machining dataset for turning Inconel 718 collected from 20 different sources.

Dataset Statistics
Number of sources: 20
Number of records: 402
Process: Turning
Workpiece material: Inconel 718
Data Format
The dataset is provided in JSON format.

Variables
Machining Parameters
vc
f
ap
rε
Performance Parameters
Ra
VB
MRR
Fc
T
TL
Tm
Pc
Vib
Purpose
The dataset is intended for machining optimization, tool wear prediction, surface roughness prediction, machine learning, digital twins, and smart manufacturing research.

File: manufacturing_dataset.json (part 6 of 10)
[
    "Vibration [m/s²]": null,
    "Notch Depth ND [mm]": null,
    "dn [mm]": null,
    "Pressure [MPa]": null
  },
  {
    "Process": "Turning",
    "Data ID": "013_02",
    "Source ID": "013",
    "Workpiece Material": "Inconel 718",
    "Tool Material": "CBN",
    "Tool Insert Code": null,
    "Machine Tool": "CNC lathe",
    "Coating": null,
    "Used Coolant Name": null,
    "Dry/Wet": "Dry",
    "Chip Breaker": "No",
    "Cutting Speed [m/min]": "125",
    "Feed [mm/rev]": "0.05",
    "Depth of Cut [mm]": "0.75",
    "Coolant Consumption [mL/h]": null,
    "Nose Radius [mm]": "0.4",
    "Surface Roughness Ra [μm]": "1.18",
    "Tool Wear VB [mm]": null,
    "Material Removal Rate [cm³/min]": null,
    "Machining Time Tm [min]": null,
    "Cutting Force Fc [N]": "388.28",
    "Temperature [°C]": null,
    "Tool Life TL [min]": null,
    "Cutting Power Pc [W]": null,
    "Vibration [m/s²]": null,
    "Notch Depth ND [mm]": null,
    "dn [mm]": null,
    "Pressure [MPa]": null
  },
  {
    "Process": "Turning",
    "Data ID": "013_03",
    "Source ID": "013",
    "Workpiece Material": "Inconel 718",
    "Tool Material": "CBN",
    "Tool Insert Code": null,
    "Machine Tool": "CNC lathe",
    "Coating": null,
    "Used Coolant Name": null,
    "Dry/Wet": "Dry",
    "Chip Breaker": "No",
    "Cutting Speed [m/min]": "125",
    "Feed [mm/rev]": "0.05",
    "Depth of Cut [mm]": "1",
    "Coolant Consumption [mL/h]": null,
    "Nose Radius [mm]": "0.4",
    "Surface Roughness Ra [μm]": "1.06",
    "Tool Wear VB [mm]": null,
    "Material Removal Rate [cm³/min]": null,
    "Machining Time Tm [min]": null,
    "Cutting Force Fc [N]": "609.03",
    "Temperature [°C]": null,
    "Tool Life TL [min]": null,
    "Cutting Power Pc [W]": null,
    "Vibration [m/s²]": null,
    "Notch Depth ND [mm]": null,
    "dn [mm]": null,
    "Pressure [MPa]": null
  },
  {
    "Process": "Turning",
    "Data ID": "013_04",
    "Source ID": "013",
    "Workpiece Material": "Inconel 718",
    "Tool Material": "CBN",
    "Tool Insert Code": null,
    "Machine Tool": "CNC lathe",
    "Coating": null,
    "Used Coolant Name": null,
    "Dry/Wet": "Dry",
    "Chip Breaker": "No",
    "Cutting Speed [m/min]": "125",
    "Feed [mm/rev]": "0.1",
    "Depth of Cut [mm]": "0.5",
    "Coolant Consumption [mL/h]": null,
    "Nose Radius [mm]": "0.4",
    "Surface Roughness Ra [μm]": "0.43",
    "Tool Wear VB [mm]": null,
    "Material Removal Rate [cm³/min]": null,
    "Machining Time Tm [min]": null,
    "Cutting Force Fc [N]": "495.72",
    "Temperature [°C]": null,
    "Tool Life TL [min]": null,
    "Cutting Power Pc [W]": null,
    "Vibration [m/s²]": null,
    "Notch Depth ND [mm]": null,
    "dn [mm]": null,
    "Pressure [MPa]": null
  },
  {
    "Process": "Turning",
    "Data ID": "013_05",
    "Source ID": "013",
    "Workpiece Material": "Inconel 718",
    "Tool Material": "CBN",
    "Tool Insert Code": null,
    "Machine Tool": "CNC lathe",
    "Coating": null,
    "Used Coolant Name": null,
    "Dry/Wet": "Dry",
    "Chip Breaker": "No",
    "Cutting Speed [m/min]": "125",
    "Feed [mm/rev]": "0.1",
    "Depth of Cut [mm]": "0.75",
    "Coolant Consumption [mL/h]": null,
    "Nose Radius [mm]": "0.4",
    "Surface Roughness Ra [μm]": "1.49",
    "Tool Wear VB [mm]": null,
    "Material Removal Rate [cm³/min]": null,
    "Machining Time Tm [min]": null,
    "Cutting Force Fc [N]": "713.55",
    "Temperature [°C]": null,
    "Tool Life TL [min]": null,
    "Cutting Power Pc [W]": null,
    "Vibration [m/s²]": null,
    "Notch Depth ND [mm]": null,
    "dn [mm]": null,
    "Pressure [MPa]": null
  },
  {
    "Process": "Turning",
    "Data ID": "013_06",
    "Source ID": "013",
    "Workpiece Material": "Inconel 718",
    "Tool Material": "CBN",
    "Tool Insert Code": null,
    "Machine Tool": "CNC lathe",
    "Coating": null,
    "Used Coolant Name": null,
    "Dry/Wet": "Dry",
    "Chip Breaker": "No",
    "Cutting Speed [m/min]": "125",
    "Feed [mm/rev]": "0.1",
    "Depth of Cut [mm]": "1",
    "Coolant Consumption [mL/h]": null,
    "Nose Radius [mm]": "0.4",
    "Surface Roughness Ra [μm]": "0.34",
    "Tool Wear VB [mm]": null,
    "Material Removal Rate [cm³/min]": null,
    "Machining Time Tm [min]": null,
    "Cutting Force Fc [N]": "830.77",
    "Temperature [°C]": null,
    "Tool Life TL [min]": null,
    "Cutting Power Pc [W]": null,
    "Vibration [m/s²]": null,
    "Notch Depth ND [mm]": null,
    "dn [mm]": null,
    "Pressure [MPa]": null
  },
  {
    "Process": "Turning",
    "Data ID": "013_07",
    "Source ID": "013",
    "Workpiece Material": "Inconel 718",
    "Tool Material": "CBN",
    "Tool Insert Code": null,
    "Machine Tool": "CNC lathe",
    "Coating": null,
    "Used Coolant Name": null,
    "Dry/Wet": "Dry",
    "Chip Breaker": "No",
    "Cutting Speed [m/min]": "125",
    "Feed [mm/rev]": "0.15",
    "Depth of Cut [mm]": "0.5",
    "Coolant Consumption [mL/h]": null,
    "Nose Radius [mm]": "0.4",
    "Surface Roughness Ra [μm]": "0.48",
    "Tool Wear VB [mm]": null,
    "Material Removal Rate [cm³/min]": null,
    "Machining Time Tm [min]": null,
    "Cutting Force Fc [N]": "529.91",
    "Temperature [°C]": null,
    "Tool Life TL [min]": null,
    "Cutting Power Pc [W]": null,
    "Vibration [m/s²]": null,
    "Notch Depth ND [mm]": null,
    "dn [mm]": null,
    "Pressure [MPa]": null
  },
  {
    "Process": "Turning",
    "Data ID": "013_08",
    "Source ID": "013",
    "Workpiece Material": "Inconel 718",
    "Tool Material": "CBN",
    "Tool Insert Code": null,
    "Machine Tool": "CNC lathe",
    "Coating": null,
    "Used Coolant Name": null,
    "Dry/Wet": "Dry",
    "Chip Breaker": "No",
    "Cutting Speed [m/min]": "125",
    "Feed [mm/rev]": "0.15",
    "Depth of Cut [mm]": "0.75",
    "Coolant Consumption [mL/h]": null,
    "Nose Radius [mm]": "0.4",
    "Surface Roughness Ra [μm]": "0.56",
    "Tool Wear VB [mm]": null,
    "Material Removal Rate [cm³/min]": null,
    "Machining Time Tm [min]": null,
    "Cutting Force Fc [N]": "687.18",
    "Temperature [°C]": null,
    "Tool Life TL [min]": null,
    "Cutting Power Pc [W]": null,
    "Vibration [m/s²]": null,
    "Notch Depth ND [mm]": null,
    "dn [mm]": null,
    "Pressure [MPa]": null
  },
  {
    "Process": "Turning",
    "Data ID": "013_09",
    "Source ID": "013",
    "Workpiece Material": "Inconel 718",
    "Tool Material": "CBN",
    "Tool Insert Code": null,
    "Machine Tool": "CNC lathe",
    "Coating": null,
    "Used Coolant Name": null,
    "Dry/Wet": "Dry",
    "Chip Breaker": "No",
    "Cutting Speed [m/min]": "125",
    "Feed [mm/rev]": "0.15",
    "Depth of Cut [mm]": "1",
    "Coolant Consumption [mL/h]": null,
    "Nose Radius [mm]": "0.4",
    "Surface Roughness Ra [μm]": "0.43",
    "Tool Wear VB [mm]": null,
    "Material Removal Rate [cm³/min]": null,
    "Machining Time Tm [min]": null,
    "Cutting Force Fc [N]": "705.74",
    "Temperature [°C]": null,
    "Tool Life TL [min]": null,
    "Cutting Power Pc [W]": null,
    "Vibration [m/s²]": null,
    "Notch Depth ND [mm]": null,
    "dn [mm]": null,
    "Pressure [MPa]": null
  },
  {
    "Process": "Turning",
    "Data ID": "013_10",
    "Source ID": "013",
    "Workpiece Material": "Inconel 718",
    "Tool Material": "CBN",
    "Tool Insert Code": null,
    "Machine Tool": "CNC lathe",
    "Coating": null,
    "Used Coolant Name": null,
    "Dry/Wet": "Dry",
    "Chip Breaker": "No",
    "Cutting Speed [m/min]": "300",
    "Feed [mm/rev]": "0.05",
    "Depth of Cut [mm]": "0.5",
    "Coolant Consumption [mL/h]": null,
    "Nose Radius [mm]": "0.4",
    "Surface Roughness Ra [μm]": "0.98",
    "Tool Wear VB [mm]": null,
    "Material Removal Rate [cm³/min]": null,
    "Machining Time Tm [min]": null,
    "Cutting Force Fc [N]": "202.68",
    "Temperature [°C]": null,
    "Tool Life TL [min]": null,
    "Cutting Power Pc [W]": null,
    "Vibration [m/s²]": null,
    "Notch Depth ND [mm]": null,
    "dn [mm]": null,
    "Pressure [MPa]": null
  },
  {
    "Process": "Turning",
    "Data ID": "013_11",
    "Source ID": "013",
    "Workpiece Material": "Inconel 718",
    "Tool Material": "CBN",
    "Tool Insert Code": null,
    "Machine Tool": "CNC lathe",
    "Coating": null,
    "Used Coolant Name": null,
    "Dry/Wet": "Dry",
    "Chip Breaker": "No",
    "Cutting Speed [m/min]": "300",
    "Feed [mm/rev]": "0.05",
    "Depth of Cut [mm]": "0.75",
    "Coolant Consumption [mL/h]": null,
    "Nose Radius [mm]": "0.4",
    "Surface Roughness Ra [μm]": "0.55",
    "Tool Wear VB [mm]": null,
    "Material Removal Rate [cm³/min]": null,
    "Machining Time Tm [min]": null,
    "Cutting Force Fc [N]": "284.74",
    "Temperature [°C]": null,
    "Tool Life TL [min]": null,
    "Cutting Power Pc [W]": null,
    "Vibration [m/s²]": null,
    "Notch Depth ND [mm]": null,
    "dn [mm]": null,
    "Pressure [MPa]": null
  },
  {
    "Process": "Turning",
    "Data ID": "013_12",
    "Source ID": "013",
    "Workpiece Material": "Inconel 718",
    "Tool Material": "CBN",
    "Tool Insert Code": null,
    "Machine Tool": "CNC lathe",
    "Coating": null,
    "Used Coolant Name": null,
    "Dry/Wet": "Dry",
    "Chip Breaker": "No",
    "Cutting Speed [m/min]": "300",
    "Feed [mm/rev]": "0.05",
    "Depth of Cut [mm]": "1",
    "Coolant Consumption [mL/h]": null,
    "Nose Radius [mm]": "0.4",
    "Surface Roughness Ra [μm]": "0.89",
    "Tool Wear VB [mm]": null,
    "Material Removal Rate [cm³/min]": null,
    "Machining Time Tm [min]": null,
    "Cutting Force Fc [N]": "334.55",
    "Temperature [°C]": null,
    "Tool Life TL [min]": null,
    "Cutting Power Pc [W]": null,
    "Vibration [m/s²]": null,
    "Notch Depth ND [mm]": null,
    "dn [mm]": null,
    "Pressure [MPa]": null
  },
  {
    "Process": "Turning",
    "Data ID": "013_13",
    "Source ID": "013",
    "Workpiece Material": "Inconel 718",
    "Tool Material": "CBN",
    "Tool Insert Code": null,
    "Machine Tool": "CNC lathe",
    "Coating": null,
    "Used Coolant Name": null,
    "Dry/Wet": "Dry",
    "Chip Breaker": "No",
    "Cutting Speed [m/min]": "300",
    "Feed [mm/rev]": "0.1",
    "Depth of Cut [mm]": "0.5",
    "Coolant Consumption [mL/h]": null,
    "Nose Radius [mm]": "0.4",
    "Surface Roughness Ra [μm]": "0.38",
    "Tool Wear VB [mm]": null,
    "Material Removal Rate [cm³/min]": null,
    "Machining Time Tm [min]": null,
    "Cutting Force Fc [N]": "342.37",
    "Temperature [°C]": null,
    "Tool Life TL [min]": null,
    "Cutting Power Pc [W]": null,
    "Vibration [m/s²]": null,
    "Notch Depth ND [mm]": null,
    "dn [mm]": null,
    "Pressure [MPa]": null
  },
  {
    "Process": "Turning",
    "Data ID": "013_14",
    "Source ID": "013",
    "Workpiece Material": "Inconel 718",
    "Tool Material": "CBN",
    "Tool Insert Code": null,
    "Machine Tool": "CNC lathe",
    "Coating": null,
    "Used Coolant Name": null,
    "Dry/Wet": "Dry",
    "Chip Breaker": "No",
    "Cutting Speed [m/min]": "300",
    "Feed [mm/rev]": "0.1",
    "Depth of Cut [mm]": "0.75",
    "Coolant Consumption [mL/h]": null,
    "Nose Radius [mm]": "0.4",
    "Surface Roughness Ra [μm]": "0.53",
    "Tool Wear VB [mm]": null,
    "Material Removal Rate [cm³/min]": null,
    "Machining Time Tm [min]": null,
    "Cutting Force Fc [N]": "518.19",
    "Temperature [°C]": null,
    "Tool Life TL [min]": null,
    "Cutting Power Pc [W]": null,
    "Vibration [m/s²]": null,
    "Notch Depth ND [mm]": null,
    "dn [mm]": null,
    "Pressure [MPa]": null
  },
  {
    "Process": "Turning",
    "Data ID": "013_15",
    "Source ID": "013",
    "Workpiece Material": "Inconel 718",
    "Tool Material": "CBN",
    "Tool Insert Code": null,
    "Machine Tool": "CNC lathe",
    "Coating": null,
    "Used Coolant Name": null,
    "Dry/Wet": "Dry",
    "Chip Breaker": "No",
    "Cutting Speed [m/min]": "300",
    "Feed [mm/rev]": "0.1",
    "Depth of Cut [mm]": "1",
    "Coolant Consumption [mL/h]": null,
    "Nose Radius [mm]": "0.4",
    "Surface Roughness Ra [μm]": "0.49",
    "Tool Wear VB [mm]": null,
    "Material Removal Rate [cm³/min]": null,
    "Machining Time Tm [min]": null,
    "Cutting Force Fc [N]": "612.94",
    "Temperature [°C]": null,
    "Tool Life TL [min]": null,
    "Cutting Power Pc [W]": null,
    "Vibration [m/s²]": null,
    "Notch Depth ND [mm]": null,
    "dn [mm]": null,
    "Pressure [MPa]": null
  },
  {
    "Process": "Turning",
    "Data ID": "013_16",
    "Source ID": "013",
    "Workpiece Material": "Inconel 718",
    "Tool Material": "CBN",
    "Tool Insert Code": null,
    "Machine Tool": "CNC lathe",
    "Coating": null,
    "Used Coolant Name": null,
    "Dry/Wet": "Dry",
    "Chip Breaker": "No",
    "Cutting Speed [m/min]": "300",
    "Feed [mm/rev]": "0.15",
    "Depth of Cut [mm]": "0.5",
    "Coolant Consumption [mL/h]": null,
    "Nose Radius [mm]": "0.4",
    "Surface Roughness Ra [μm]": "0.76",
    "Tool Wear VB [mm]": null,
    "Material Removal Rate [cm³/min]": null,
    "Machining Time Tm [min]": null,
    "Cutting Force Fc [N]": "393.16",
    "Temperature [°C]": null,
    "Tool Life TL [min]": null,
    "Cutting Power Pc [W]": null,
    "Vibration [m/s²]": null,
    "Notch Depth ND [mm]": null,
    "dn [mm]": null,
    "Pressure [MPa]": null
  },
  {
    "Process": "Turning",
    "Data ID": "013_17",
    "Source ID": "013",
    "Workpiece Material": "Inconel 718",
    "Tool Material": "CBN",
    "Tool Insert Code": null,
    "Machine Tool": "CNC lathe",
    "Coating": null,
    "Used Coolant Name": null,
    "Dry/Wet": "Dry",
    "Chip Breaker": "No",
    "Cutting Speed [m/min]": "300",
    "Feed [mm/rev]": "0.15",
    "Depth of Cut [mm]": "0.75",
    "Coolant Consumption [mL/h]": null,
    "Nose Radius [mm]": "0.4",
    "Surface Roughness Ra [μm]": "0.99",
    "Tool Wear VB [mm]": null,
    "Material Removal Rate [cm³/min]": null,
    "Machining Time Tm [min]": null,
    "Cutting Force Fc [N]": "681.32",
    "Temperature [°C]": null,
    "Tool Life TL [min]": null,
    "Cutting Power Pc [W]": null,
    "Vibration [m/s²]": null,
    "Notch Depth ND [mm]": null,
    "dn [mm]": null,
    "Pressure [MPa]": null
  },
  {
    "Process": "Turning",
    "Data ID": "013_18",
    "Source ID": "013",
    "Workpiece Material": "Inconel 718",
    "Tool Material": "CBN",
    "Tool Insert Code": null,
    "Machine Tool": "CNC lathe",
    "Coating": null,
    "Used Coolant Name": null,
    "Dry/Wet": "Dry",
    "Chip Breaker": "No",
    "Cutting Speed [m/min]": "300",
    "Feed [mm/rev]": "0.15",
    "Depth of Cut [mm]": "1",
    "Coolant Consumption [mL/h]": null,
    "Nose Radius [mm]": "0.4",
    "Surface Roughness Ra [μm]": "1.62",
    "Tool Wear VB [mm]": null,
    "Material Removal Rate [cm³/min]": null,
    "Machining Time Tm [min]": null,
    "Cutting Force Fc [N]": "694.01",
    "Temperature [°C]": null,
    "Tool Life TL [min]": null,
    "Cutting Power Pc [W]": null,
    "Vibration [m/s²]": null,
    "Notch Depth ND [mm]": null,
    "dn [mm]": null,
    "Pressure [MPa]": null
  },
  {
    "Process": "Turning",
    "Data ID": "013_19",
    "Source ID": "013",
    "Workpiece Material": "Inconel 718",
    "Tool Material": "CBN",
    "Tool Insert Code": null,
    "Machine Tool": "CNC lathe",
    "Coating": null,
    "Used Coolant Name": null,
    "Dry/Wet": "Dry",
    "Chip Breaker": "No",
    "Cutting Speed [m/min]": "475",
    "Feed [mm/rev]": "0.05",
    "Depth of Cut [mm]": "0.5",
    "Coolant Consumption [mL/h]": null,
    "Nose Radius [mm]": "0.4",
    "Surface Roughness Ra [μm]": "1.12",
    "Tool Wear VB [mm]": null,
    "Material Removal Rate [cm³/min]": null,
    "Machining Time Tm [min]": null,
    "Cutting Force Fc [N]": "273.01",
    "Temperature [°C]": null,
    "Tool Life TL [min]": null,
    "Cutting Power Pc [W]": null,
    "Vibration [m/s²]": null,
    "Notch Depth ND [mm]": null,
    "dn [mm]": null,
    "Pressure [MPa]": null
  },
  {
    "Process": "Turning",
    "Data ID": "013_20",
    "Source ID": "013",
    "Workpiece Material": "Inconel 718",
    "Tool Material": "CBN",
    "Tool Insert Code": null,
    "Machine Tool": "CNC lathe",
    "Coating": null,
    "Used Coolant Name": null,
    "Dry/Wet": "Dry",
    "Chip Breaker": "No",
    "Cutting Speed [m/min]": "475",
    "Feed [mm/rev]": "0.05",
    "Depth of Cut [mm]": "0.75",
    "Coolant Consumption [mL/h]": null,
    "Nose Radius [mm]": "0.4",
    "Surface Roughness Ra [μm]": "0.64",
    "Tool Wear VB [mm]": null,
    "Material Removal Rate [cm³/min]": null,
    "Machining Time Tm [min]": null,
    "Cutting Force Fc [N]": "515.26",
    "Temperature [°C]": null,
    "Tool Life TL [min]": null,
    "Cutting Power Pc [W]": null,
    "Vibration [m/s²]": null,
    "Notch Depth ND [mm]": null,
    "dn [mm]": null,
    "Pressure [MPa]": null
  },
  {
    "Process": "Turning",
    "Data ID": "013_21",
    "Source ID": "013",
    "Workpiece Material": "Inconel 718",
    "Tool Material": "CBN",
    "Tool Insert Code": null,
    "Machine Tool": "CNC lathe",
    "Coating": null,
    "Used Coolant Name": null,
    "Dry/Wet": "Dry",
    "Chip Breaker": "No",
    "Cutting Speed [m/min]": "475",
    "Feed [mm/rev]": "0.05",
    "Depth of Cut [mm]": "1",
    "Coolant Consumption [mL/h]": null,
    "Nose Radius [mm]": "0.4",
    "Surface Roughness Ra [μm]": "0.42",
    "Tool Wear VB [mm]": null,
    "Material Removal Rate [cm³/min]": null,
    "Machining Time Tm [min]": null,
    "Cutting Force Fc [N]": "450.79",
    "Temperature [°C]": null,
    "Tool Life TL [min]": null,
    "Cutting Power Pc [W]": null,
    "Vibration [m/s²]": null,
    "Notch Depth ND [mm]": null,
    "dn [mm]": null,
    "Pressure [MPa]": null
  },
  {
    "Process": "Turning",
    "Data ID": "013_22",
    "Source ID": "013",
    "Workpiece Material": "Inconel 718",
    "Tool Material": "CBN",
    "Tool Insert Code": null,
    "Machine Tool": "CNC lathe",
    "Coating": null,
    "Used Coolant Name": null,
    "Dry/Wet": "Dry",
    "Chip Breaker": "No",
    "Cutting Speed [m/min]": "475",
    "Feed [mm/rev]": "0.1",
    "Depth of Cut [mm]": "0.5",
    "Coolant Consumption [mL/h]": null,
    "Nose Radius [mm]": "0.4",
    "Surface Roughness Ra [μm]": "0.56",
    "Tool Wear VB [mm]": null,
    "Material Removal Rate [cm³/min]": null,
    "Machining Time Tm [min]": null,
    "Cutting Force Fc [N]": "390.23",
    "Temperature [°C]": null,
    "Tool Life TL [min]": null,
    "Cutting Power Pc [W]": null,
    "Vibration [m/s²]": null,
    "Notch Depth ND [mm]": null,
    "dn [mm]": null,
    "Pressure [MPa]": null
  },
  {
    "Process": "Turning",
    "Data ID": "013_23",
    "Source ID": "013",
    "Workpiece Material": "Inconel 718",
    "Tool Material": "CBN",
    "Tool Insert Code": null,
    "Machine Tool": "CNC lathe",
    "Coating": null,
    "Used Coolant Name": null,
    "Dry/Wet": "Dry",
    "Chip Breaker": "No",
    "Cutting Speed [m/min]": "475",
    "Feed [mm/rev]": "0.1",
    "Depth of Cut [mm]": "0.75",
    "Coolant Consumption [mL/h]": null,
    "Nose Radius [mm]": "0.4",
    "Surface Roughness Ra [μm]": "0.48",
    "Tool Wear VB [mm]": null,
    "Material Removal Rate [cm³/min]": null,
    "Machining Time Tm [min]": null,
    "Cutting Force Fc [N]": "398.04",
    "Temperature [°C]": null,
    "Tool Life TL [min]": null,
    "Cutting Power Pc [W]": null,
    "Vibration [m/s²]": null,
    "Notch Depth ND [mm]": null,
    "dn [mm]": null,
    "Pressure [MPa]": null
  },
  {
    "Process": "Turning",
    "Data ID": "013_24",
    "Source ID": "013",
    "Workpiece Material": "Inconel 718",
    "Tool Material": "CBN",
    "Tool Insert Code": null,
    "Machine Tool": "CNC lathe",
    "Coating": null,
    "Used Coolant Name": null,
    "Dry/Wet": "Dry",
    "Chip Breaker": "No",
    "Cutting Speed [m/min]": "475",
    "Feed [mm/rev]": "0.1",
    "Depth of Cut [mm]": "1",
    "Coolant Consumption [mL/h]": null,
    "Nose Radius [mm]": "0.4",
    "Surface Roughness Ra [μm]": "0.5",
    "Tool Wear VB [mm]": null,
    "Material Removal Rate [cm³/min]": null,
    "Machining Time Tm [min]": null,
    "Cutting Force Fc [N]": "451.77",
    "Temperature [°C]": null,
    "Tool Life TL [min]": null,
    "Cutting Power Pc [W]": null,
    "Vibration [m/s²]": null,
    "Notch Depth ND [mm]": null,
    "dn [mm]": null,
    "Pressure [MPa]": null
  },
  {
    "Process": "Turning",
    "Data ID": "013_25",
    "Source ID": "013",
    "Workpiece Material": "Inconel 718",
    "Tool Material": "CBN",
    "Tool Insert Code": null,
    "Machine Tool": "CNC lathe",
    "Coating": null,
    "Used Coolant Name": null,
    "Dry/Wet": "Dry",
    "Chip Breaker": "No",
    "Cutting Speed [m/min]": "475",
    "Feed [mm/rev]": "0.15",
    "Depth of Cut [mm]": "0.5",
    "Coolant Consumption [mL/h]": null,
    "Nose Radius [mm]": "0.4",
    "Surface Roughness Ra [μm]": "0.49",
    "Tool Wear VB [mm]": null,
    "Material Removal Rate [cm³/min]": null,
    "Machining Time Tm [min]": null,
    "Cutting Force Fc [N]": "499.63",
    "Temperature [°C]": null,
    "Tool Life TL [min]": null,
    "Cutting Power Pc [W]": null,
    "Vibration [m/s²]": null,
    "Notch Depth ND [mm]": null,
    "dn [mm]": null,
    "Pressure [MPa]": null
  },
  {
    "Process": "Turning",
    "Data ID": "013_26",
    "Source ID": "013",
    "Workpiece Material": "Inconel 718",
    "Tool Material": "CBN",
    "Tool Insert Code": null,
    "Machine Tool": "CNC lathe",
    "Coating": null,
    "Used Coolant Name": null,
    "Dry/Wet": "Dry",
    "Chip Breaker": "No",
    "Cutting Speed [m/min]": "475",
    "Feed [mm/rev]": "0.15",
    "Depth of Cut [mm]": "0.75",
    "Coolant Consumption [mL/h]": null,
    "Nose Radius [mm]": "0.4",
    "Surface Roughness Ra [μm]": "0.53",
    "Tool Wear VB [mm]": null,
    "Material Removal Rate [cm³/min]": null,
    "Machining Time Tm [min]": null,
    "Cutting Force Fc [N]": "489.86",
    "Temperature [°C]": null,
    "Tool Life TL [min]": null,
    "Cutting Power Pc [W]": null,
    "Vibration [m/s²]": null,
    "Notch Depth ND [mm]": null,
    "dn [mm]": null,
    "Pressure [MPa]": null
  },
  {
    "Process": "Turning",
    "Data ID": "013_27",
    "Source ID": "013",
    "Workpiece Material": "Inconel 718",
    "Tool Material": "CBN",
    "Tool Insert Code": null,
    "Machine Tool": "CNC lathe",
    "Coating": null,
    "Used Coolant Name": null,
    "Dry/Wet": "Dry",
    "Chip Breaker": "No",
    "Cutting Speed [m/min]": "475",
    "Feed [mm/rev]": "0.15",
    "Depth of Cut [mm]": "1",
    "Coolant Consumption [mL/h]": null,
    "Nose Radius [mm]": "0.4",
    "Surface Roughness Ra [μm]": "0.66",
    "Tool Wear VB [mm]": null,
    "Material Removal Rate [cm³/min]": null,
    "Machining Time Tm [min]": null,
    "Cutting Force Fc [N]": "646.15",
    "Temperature [°C]": null,
    "Tool Life TL [min]": null,
    "Cutting Power Pc [W]": null,
    "Vibration [m/s²]": null,
    "Notch Depth ND [mm]": null,
    "dn [mm]": null,
    "Pressure [MPa]": null
  },
  {
    "Process": "Turning",
    "Data ID": "014_01",
    "Source ID": "014",
    "Workpiece Material": "Inconel 718",
    "Tool Material": "Cemented carbide",
    "Tool Insert Code": "SNMG120408",
    "Machine Tool": "Conventional lathe",
    "Coating": "Coated (PVD)",
    "Used Coolant Name": null,
    "Dry/Wet": "Dry",
    "Chip Breaker": "No",
    "Cutting Speed [m/min]": "35",
    "Feed [mm/rev]": "0.08",
    "Depth of Cut [mm]": "0.1",
    "Coolant Consumption [mL/h]": null,
    "Nose Radius [mm]": "0.8",
    "Surface Roughness Ra [μm]": "1.13",
    "Tool Wear VB [mm]": null,
    "Material Removal Rate [cm³/min]": "0.28",
    "Machining Time Tm [min]": null,
    "Cutting Force Fc [N]": "67.19",
    "Temperature [°C]": null,
    "Tool Life TL [min]": null,
    "Cutting Power Pc [W]": null,
    "Vibration [m/s²]": null,
    "Notch Depth ND [mm]": null,
    "dn [mm]": null,
    "Pressure [MPa]": null
  },
  {
    "Process": "Turning",
    "Data ID": "014_02",
    "Source ID": "014",
    "Workpiece Material": "Inconel 718",
    "Tool Material": "Cemented carbide",
    "Tool Insert Code": "SNMG120408",
    "Machine Tool": "Conventional lathe",
    "Coating": "Coated (PVD)",
    "Used Coolant Name": null,
    "Dry/Wet": "Dry",
    "Chip Breaker": "No",
    "Cutting Speed [m/min]": "65",
    "Feed [mm/rev]": "0.14",
    "Depth of Cut [mm]": "0.2",
    "Coolant Consumption [mL/h]": null,
    "Nose Radius [mm]": "0.8",
    "Surface Roughness Ra [μm]": "1.56",
    "Tool Wear VB [mm]": null,
    "Material Removal Rate [cm³/min]": "1.82",
    "Machining Time Tm [min]": null,
    "Cutting Force Fc [N]": "142.4",
    "Temperature [°C]": null,
    "Tool Life TL [min]": null,
    "Cutting Power Pc [W]": null,
    "Vibration [m/s²]": null,
    "Notch Depth ND [mm]": null,
    "dn [mm]": null,
    "Pressure [MPa]": null
  },
  {
    "Process": "Turning",
    "Data ID": "014_03",
    "Source ID": "014",
    "Workpiece Material": "Inconel 718",
    "Tool Material": "Cemented carbide",
    "Tool Insert Code": "SNMG120408",
    "Machine Tool": "Conventional lathe",
    "Coating": "Coated (PVD)",
    "Used Coolant Name": null,
    "Dry/Wet": "Dry",
    "Chip Breaker": "No",
    "Cutting Speed [m/min]": "95",
    "Feed [mm/rev]": "0.2",
    "Depth of Cut [mm]": "0.3",
    "Coolant Consumption [mL/h]": null,
    "Nose Radius [mm]": "0.8",
    "Surface Roughness Ra [μm]": "1.9",
    "Tool Wear VB [mm]": null,
    "Material Removal Rate [cm³/min]": "5.7",
    "Machining Time Tm [min]": null,
    "Cutting Force Fc [N]": "223.35",
    "Temperature [°C]": null,
    "Tool Life TL [min]": null,
    "Cutting Power Pc [W]": null,
    "Vibration [m/s²]": null,
    "Notch Depth ND [mm]": null,
    "dn [mm]": null,
    "Pressure [MPa]": null
  },
  {
    "Process": "Turning",
    "Data ID": "014_04",
    "Source ID": "014",
    "Workpiece Material": "Inconel 718",
    "Tool Material": "Cemented carbide",
    "Tool Insert Code": "SNMG120408",
    "Machine Tool": "Conventional lathe",
    "Coating": "Coated (PVD)",
    "Used Coolant Name": "Soluble oil",
    "Dry/Wet": "Wet",
    "Chip Breaker": "No",
    "Cutting Speed [m/min]": "35",
    "Feed [mm/rev]": "0.14",
    "Depth of Cut [mm]": "0.3",
    "Coolant Consumption [mL/h]": null,
    "Nose Radius [mm]": "0.8",
    "Surface Roughness Ra [μm]": "1.4",
    "Tool Wear VB [mm]": null,
    "Material Removal Rate [cm³/min]": "1.47",
    "Machining Time Tm [min]": null,
    "Cutting Force Fc [N]": "138.45",
    "Temperature [°C]": null,
    "Tool Life TL [min]": null,
    "Cutting Power Pc [W]": null,
    "Vibration [m/s²]": null,
    "Notch Depth ND [mm]": null,
    "dn [mm]": null,
    "Pressure [MPa]": null
  },
  {
    "Process": "Turning",
    "Data ID": "014_05",
    "Source ID": "014",
    "Workpiece Material": "Inconel 718",
    "Tool Material": "Cemented carbide",
    "Tool Insert Code": "SNMG120408",
    "Machine Tool": "Conventional lathe",
    "Coating": "Coated (PVD)",
    "Used Coolant Name": "Soluble oil",
    "Dry/Wet": "Wet",
    "Chip Breaker": "No",
    "Cutting Speed [m/min]": "65",
    "Feed [mm/rev]": "0.2",
    "Depth of Cut [mm]": "0.1",
    "Coolant Consumption [mL/h]": null,
    "Nose Radius [mm]": "0.8",
    "Surface Roughness Ra [μm]": "1.67",
    "Tool Wear VB [mm]": null,
    "Material Removal Rate [cm³/min]": "1.3",
    "Machining Time Tm [min]": null,
    "Cutting Force Fc [N]": "82.43",
    "Temperature [°C]": null,
    "Tool Life TL [min]": null,
    "Cutting Power Pc [W]": null,
    "Vibration [m/s²]": null,
    "Notch Depth ND [mm]": null,
    "dn [mm]": null,
    "Pressure [MPa]": null
  },
  {
    "Process": "Turning",
    "Data ID": "014_06",
    "Source ID": "014",
    "Workpiece Material": "Inconel 718",
    "Tool Material": "Cemented carbide",
    "Tool Insert Code": "SNMG120408",
    "Machine Tool": "Conventional lathe",
    "Coating": "Coated (PVD)",
    "Used Coolant Name": "Soluble oil",
    "Dry/Wet": "Wet",
    "Chip Breaker": "No",
    "Cutting Speed [m/min]": "95",
    "Feed [mm/rev]": "0.08",
    "Depth of Cut [mm]": "0.2",
    "Coolant Consumption [mL/h]": null,
    "Nose Radius [mm]": "0.8",
    "Surface Roughness Ra [μm]": "1.06",
    "Tool Wear VB [mm]": null,
    "Material Removal Rate [cm³/min]": "1.52",
    "Machining Time Tm [min]": null,
    "Cutting Force Fc [N]": "86.2",
    "Temperature [°C]": null,
    "Tool Life TL [min]": null,
    "Cutting Power Pc [W]": null,
    "Vibration [m/s²]": null,
    "Notch Depth ND [mm]": null,
    "dn [mm]": null,
    "Pressure [MPa]": null
  },
  {
    "Process": "Turning",
    "Data ID": "014_07",
    "Source ID": "014",
    "Workpiece Material": "Inconel 718",
    "Tool Material": "Cemented carbide",
    "Tool Insert Code": "SNMG120408",
    "Machine Tool": "Conventional lathe",
    "Coating": "Coated (PVD)",
    "Used Coolant Name": "Neat oil",
    "Dry/Wet": "Wet",
    "Chip Breaker": "No",
    "Cutting Speed [m/min]": "35",
    "Feed [mm/rev]": "0.2",
    "Depth of Cut [mm]": "0.2",
    "Coolant Consumption [mL/h]": null,
    "Nose Radius [mm]": "0.8",
    "Surface Roughness Ra [μm]": "1.41",
    "Tool Wear VB [mm]": null,
    "Material Removal Rate [cm³/min]": "1.4",
    "Machining Time Tm [min]": null,
    "Cutting Force Fc [N]": "91.5",
    "Temperature [°C]": null,
    "Tool Life TL [min]": null,
    "Cutting Power Pc [W]": null,
    "Vibration [m/s²]": null,
    "Notch Depth ND [mm]": null,
    "dn [mm]": null,
    "Pressure [MPa]": null
  },
  {
    "Process": "Turning",
    "Data ID": "014_08",
    "Source ID": "014",
    "Workpiece Material": "Inconel 718",
    "Tool Material": "Cemented carbide",
    "Tool Insert Code": "SNMG120408",
    "Machine Tool": "Conventional lathe",
    "Coating": "Coated (PVD)",
    "Used Coolant Name": "Neat oil",
    "Dry/Wet": "Wet",
    "Chip Breaker": "No",
    "Cutting Speed [m/min]": "65",
    "Feed [mm/rev]": "0.08",
    "Depth of Cut [mm]": "0.3",
    "Coolant Consumption [mL/h]": null,
    "Nose Radius [mm]": "0.8",
    "Surface Roughness Ra [μm]": "0.9",
    "Tool Wear VB [mm]": null,
    "Material Removal Rate [cm³/min]": "1.56",
    "Machining Time Tm [min]": null,
    "Cutting Force Fc [N]": "99.51",
    "Temperature [°C]": null,
    "Tool Life TL [min]": null,
    "Cutting Power Pc [W]": null,
    "Vibration [m/s²]": null,
    "Notch Depth ND [mm]": null,
    "dn [mm]": null,
    "Pressure [MPa]": null
  },
  {
    "Process": "Turning",
    "Data ID": "014_09",
    "Source ID": "014",
    "Workpiece Material": "Inconel 718",
    "Tool Material": "Cemented carbide",
    "Tool Insert Code": "SNMG120408",
    "Machine Tool": "Conventional lathe",
    "Coating": "Coated (PVD)",
    "Used Coolant Name": "Neat oil",
    "Dry/Wet": "Wet",
    "Chip Breaker": "No",
    "Cutting Speed [m/min]": "95",
    "Feed [mm/rev]": "0.14",
    "Depth of Cut [mm]": "0.1",
    "Coolant Consumption [mL/h]": null,
    "Nose Radius [mm]": "0.8",
    "Surface Roughness Ra [μm]": "0.95",
    "Tool Wear VB [mm]": null,
    "Material Removal Rate [cm³/min]": "1.33",
    "Machining Time Tm [min]": null,
    "Cutting Force Fc [N]": "72.98",
    "Temperature [°C]": null,
    "Tool Life TL [min]": null,
    "Cutting Power Pc [W]": null,
    "Vibration [m/s²]": null,
    "Notch Depth ND [mm]": null,
    "dn [mm]": null,
    "Pressure [MPa]": null
  },
   {
    "Process": "Turning",
    "Data ID": "015_01",
    "Source ID": "015",
    "Workpiece Material": "Inconel 718",
    "Tool Material": "Carbide",
    "Tool Insert Code": null,
    "Machine Tool": "Conventional lathe",
    "Coating": "TiAlN coated (PVD)",
    "Used Coolant Name": null,
    "Dry/Wet": "Dry",
    "Chip Breaker": "No",
    "Cutting Speed [m/min]": "30",
    "Feed [mm/rev]": "0.08",
    "Depth of Cut [mm]": "0.1",
    "Coolant Consumption [mL/h]": null,
    "Nose Radius [mm]": "0.8",
    "Surface Roughness Ra [μm]": "0.401",
    "Tool Wear VB [mm]": null,
    "Material Removal Rate [cm³/min]": "0.24",
    "Machining Time Tm [min]": null,
    "Cutting Force Fc [N]": "55.8",
    "Temperature [°C]": null,
    "Tool Life TL [min]": null,
    "Cutting Power Pc [W]": "27.9",
    "Vibration [m/s²]": "2.077",
    "Notch Depth ND [mm]": null,
    "dn [mm]": null,
    "Pressure [MPa]": null
  },
  {
    "Process": "Turning",
    "Data ID": "015_02",
    "Source ID": "015",
    "Workpiece Material": "Inconel 718",
    "Tool Material": "Carbide",
    "Tool Insert Code": null,
    "Machine Tool": "Conventional lathe",
    "Coating": "TiAlN coated (PVD)",
    "Used Coolant Name": null,
    "Dry/Wet": "Dry",
    "Chip Breaker": "No",
    "Cutting Speed [m/min]": "30",
    "Feed [mm/rev]": "0.12",
    "Depth of Cut [mm]": "0.2",
    "Coolant Consumption [mL/h]": null,
    "Nose Radius [mm]": "0.8",
    "Surface Roughness Ra [μm]": "0.571",
    "Tool Wear VB [mm]": null,
    "Material Removal Rate [cm³/min]": "0.72",
    "Machining Time Tm [min]": null,
    "Cutting Force Fc [N]": "118.45",
    "Temperature [°C]": null,
    "Tool Life TL [min]": null,
    "Cutting Power Pc [W]": "59.225",
    "Vibration [m/s²]": "2.247",
    "Notch Depth ND [mm]": null,
    "dn [mm]": null,
    "Pressure [MPa]": null
  },
  {
    "Process": "Turning",
    "Data ID": "015_03",
    "Source ID": "015",
    "Workpiece Material": "Inconel 718",
    "Tool Material": "Carbide",
    "Tool Insert Code": null,
    "Machine Tool": "Conventional lathe",
    "Coating": "TiAlN coated (PVD)",
    "Used Coolant Name": null,
    "Dry/Wet": "Dry",
    "Chip Breaker": "No",
    "Cutting Speed [m/min]": "30",
    "Feed [mm/rev]": "0.16",
    "Depth of Cut [mm]": "0.3",
    "Coolant Consumption [mL/h]": null,
    "Nose Radius [mm]": "0.8",
    "Surface Roughness Ra [μm]": "0.672",
    "Tool Wear VB [mm]": null,
    "Material Removal Rate [cm³/min]": "1.44",
    "Machining Time Tm [min]": null,
    "Cutting Force Fc [N]": "190.54",
    "Temperature [°C]": null,
    "Tool Life TL [min]": null,
    "Cutting Power Pc [W]": "95.27",
    "Vibration [m/s²]": "2.691",
    "Notch Depth ND [mm]": null,
    "dn [mm]": null,
    "Pressure [MPa]": null
  },
  {
    "Process": "Turning",
    "Data ID": "015_04",
    "Source ID": "015",
    "Workpiece Material": "Inconel 718",
    "Tool Material": "Carbide",
    "Tool Insert Code": null,
    "Machine Tool": "Conventional lathe",
    "Coating": "TiAlN coated (PVD)",
    "Used Coolant Name": null,
    "Dry/Wet": "Dry",
    "Chip Breaker": "No",
    "Cutting Speed [m/min]": "50",
    "Feed [mm/rev]": "0.08",
    "Depth of Cut [mm]": "0.2",
    "Coolant Consumption [mL/h]": null,
    "Nose Radius [mm]": "0.8",
    "Surface Roughness Ra [μm]": "0.328",
    "Tool Wear VB [mm]": null,
    "Material Removal Rate [cm³/min]": "0.8",
    "Machining Time Tm [min]": null,
    "Cutting Force Fc [N]": "76.87",
    "Temperature [°C]": null,
    "Tool Life TL [min]": null,
    "Cutting Power Pc [W]": "64.058",
    "Vibration [m/s²]": "1.334",
    "Notch Depth ND [mm]": null,
    "dn [mm]": null,
    "Pressure [MPa]": null
  },
  {
    "Process": "Turning",
    "Data ID": "015_05",
    "Source ID": "015",
    "Workpiece Material": "Inconel 718",
    "Tool Material": "Carbide",
    "Tool Insert Code": null,
    "Machine Tool": "Conventional lathe",
    "Coating": "TiAlN coated (PVD)",
    "Used Coolant Name": null,
    "Dry/Wet": "Dry",
    "Chip Breaker": "No",
    "Cutting Speed [m/min]": "50",
    "Feed [mm/rev]": "0.12",
    "Depth of Cut [mm]": "0.3",
    "Coolant Consumption [mL/h]": null,
    "Nose Radius [mm]": "0.8",
    "Surface Roughness Ra [μm]": "0.349",
    "Tool Wear VB [mm]": null,
    "Material Removal Rate [cm³/min]": "1.8",
    "Machining Time Tm [min]": null,
    "Cutting Force Fc [N]": "144.95",
    "Temperature [°C]": null,
    "Tool Life TL [min]": null,
    "Cutting Power Pc [W]": "120.792",
    "Vibration [m/s²]": "2.142",
    "Notch Depth ND [mm]": null,
    "dn [mm]": null,
    "Pressure [MPa]": null
  },
  {
    "Process": "Turning",
    "Data ID": "015_06",
    "Source ID": "015",
    "Workpiece Material": "Inconel 718",
    "Tool Material": "Carbide",
    "Tool Insert Code": null,
    "Machine Tool": "Conventional lathe",
    "Coating": "TiAlN coated (PVD)",
    "Used Coolant Name": null,
    "Dry/Wet": "Dry",
    "Chip Breaker": "No",
    "Cutting Speed [m/min]": "50",
    "Feed [mm/rev]": "0.16",
    "Depth of Cut [mm]": "0.1",
    "Coolant Consumption [mL/h]": null,
    "Nose Radius [mm]": "0.8",
    "Surface Roughness Ra [μm]": "0.787",
    "Tool Wear VB [mm]": null,
    "Material Removal Rate [cm³/min]": "0.8",
    "Machining Time Tm [min]": null,
    "Cutting Force Fc [N]": "63.77",
    "Temperature [°C]": null,
    "Tool Life TL [min]": null,
    "Cutting Power Pc [W]": "53.142",
    "Vibration [m/s²]": "1.603",
    "Notch Depth ND [mm]": null,
    "dn [mm]": null,
    "Pressure [MPa]": null
  },
  {
    "Process": "Turning",
    "Data ID": "015_07",
    "Source ID": "015",
    "Workpiece Material": "Inconel 718",
    "Tool Material": "Carbide",
    "Tool Insert Code": null,
    "Machine Tool": "Conventional lathe",
    "Coating": "TiAlN coated (PVD)",
    "Used Coolant Name": null,
    "Dry/Wet": "Dry",
    "Chip Breaker": "No",
    "Cutting Speed [m/min]": "70",
    "Feed [mm/rev]": "0.08",
    "Depth of Cut [mm]": "0.3",
    "Coolant Consumption [mL/h]": null,
    "Nose Radius [mm]": "0.8",
    "Surface Roughness Ra [μm]": "0.28",
    "Tool Wear VB [mm]": null,
    "Material Removal Rate [cm³/min]": "1.68",
    "Machining Time Tm [min]": null,
    "Cutting Force Fc [N]": "121.85",
    "Temperature [°C]": null,
    "Tool Life TL [min]": null,
    "Cutting Power Pc [W]": "142.158",
    "Vibration [m/s²]": "1.828",
    "Notch Depth ND [mm]": null,
    "dn [mm]": null,
    "Pressure [MPa]": null
  },
  {
    "Process": "Turning",
    "Data ID": "015_08",
    "Source ID": "015",
    "Workpiece Material": "Inconel 718",
    "Tool Material": "Carbide",
    "Tool Insert Code": null,
    "Machine Tool": "Conventional lathe",
    "Coating": "TiAlN coated (PVD)",
    "Used Coolant Name": null,
    "Dry/Wet": "Dry",
    "Chip Breaker": "No",
    "Cutting Speed [m/min]": "70",
    "Feed [mm/rev]": "0.12",
    "Depth of Cut [mm]": "0.1",
    "Coolant Consumption [mL/h]": null,
    "Nose Radius [mm]": "0.8",
    "Surface Roughness Ra [μm]": "0.338",
    "Tool Wear VB [mm]": null,
    "Material Removal Rate [cm³/min]": "0.84",
    "Machining Time Tm [min]": null,
    "Cutting Force Fc [N]": "49.64",
    "Temperature [°C]": null,
    "Tool Life TL [min]": null,
    "Cutting Power Pc [W]": "57.913",
    "Vibration [m/s²]": "1.484",
    "Notch Depth ND [mm]": null,
    "dn [mm]": null,
    "Pressure [MPa]": null
  },
  {
    "Process": "Turning",
    "Data ID": "015_09",
    "Source ID": "015",
    "Workpiece Material": "Inconel 718",
    "Tool Material": "Carbide",
    "Tool Insert Code": null,
    "Machine Tool": "Conventional lathe",
    "Coating": "TiAlN coated (PVD)",
    "Used Coolant Name": null,
    "Dry/Wet": "Dry",
    "Chip Breaker": "No",
    "Cutting Speed [m/min]": "70",
    "Feed [mm/rev]": "0.16",
    "Depth of Cut [mm]": "0.2",
    "Coolant Consumption [mL/h]": null,
    "Nose Radius [mm]": "0.8",
    "Surface Roughness Ra [μm]": "0.435",
    "Tool Wear VB [mm]": null,
    "Material Removal Rate [cm³/min]": "2.24",
    "Machining Time Tm [min]": null,
    "Cutting Force Fc [N]": "147.75",
    "Temperature [°C]": null,
    "Tool Life TL [min]": null,
    "Cutting Power Pc [W]": "172.375",
    "Vibration [m/s²]": "2.106",
    "Notch Depth ND [mm]": null,
    "dn [mm]": null,
    "Pressure [MPa]": null
  },
  {
    "Process": "Turning",
    "Data ID": "015_10",
    "Source ID": "015",
    "Workpiece Material": "Inconel 718",
    "Tool Material": "Carbide",
    "Tool Insert Code": null,
    "Machine Tool": "Conventional lathe",
    "Coating": "TiAlN coated (PVD)",
    "Used Coolant Name": null,
    "Dry/Wet": "Dry",
