Repository: Tahiduzzaman/Open-Turning-Inconel718-Dataset

Open Turning Inconel 718 Dataset
Open machining dataset for turning Inconel 718 collected from 20 different sources
Overview
This repository contains an open machining dataset for turning Inconel 718 collected from 20 different sources.

Dataset Statistics
Number of sources: 20
Number of records: 402
Process: Turning
Workpiece material: Inconel 718
Data Format
The dataset is provided in JSON format.

Variables
Machining Parameters
vc
f
ap
rε
Performance Parameters
Ra
VB
MRR
Fc
T
TL
Tm
Pc
Vib
Purpose
The dataset is intended for machining optimization, tool wear prediction, surface roughness prediction, machine learning, digital twins, and smart manufacturing research.

File: manufacturing_dataset.json (part 7 of 10)
[
    "Chip Breaker": "No",
    "Cutting Speed [m/min]": "30",
    "Feed [mm/rev]": "0.08",
    "Depth of Cut [mm]": "0.1",
    "Coolant Consumption [mL/h]": null,
    "Nose Radius [mm]": "1.2",
    "Surface Roughness Ra [μm]": "0.457",
    "Tool Wear VB [mm]": null,
    "Material Removal Rate [cm³/min]": "0.24",
    "Machining Time Tm [min]": null,
    "Cutting Force Fc [N]": "85.27",
    "Temperature [°C]": null,
    "Tool Life TL [min]": null,
    "Cutting Power Pc [W]": "42.635",
    "Vibration [m/s²]": "2.87",
    "Notch Depth ND [mm]": null,
    "dn [mm]": null,
    "Pressure [MPa]": null
  },
  {
    "Process": "Turning",
    "Data ID": "015_11",
    "Source ID": "015",
    "Workpiece Material": "Inconel 718",
    "Tool Material": "Carbide",
    "Tool Insert Code": null,
    "Machine Tool": "Conventional lathe",
    "Coating": "TiAlN coated (PVD)",
    "Used Coolant Name": null,
    "Dry/Wet": "Dry",
    "Chip Breaker": "No",
    "Cutting Speed [m/min]": "30",
    "Feed [mm/rev]": "0.12",
    "Depth of Cut [mm]": "0.2",
    "Coolant Consumption [mL/h]": null,
    "Nose Radius [mm]": "1.2",
    "Surface Roughness Ra [μm]": "0.431",
    "Tool Wear VB [mm]": null,
    "Material Removal Rate [cm³/min]": "0.72",
    "Machining Time Tm [min]": null,
    "Cutting Force Fc [N]": "116.97",
    "Temperature [°C]": null,
    "Tool Life TL [min]": null,
    "Cutting Power Pc [W]": "58.483",
    "Vibration [m/s²]": "3.537",
    "Notch Depth ND [mm]": null,
    "dn [mm]": null,
    "Pressure [MPa]": null
  },
  {
    "Process": "Turning",
    "Data ID": "015_12",
    "Source ID": "015",
    "Workpiece Material": "Inconel 718",
    "Tool Material": "Carbide",
    "Tool Insert Code": null,
    "Machine Tool": "Conventional lathe",
    "Coating": "TiAlN coated (PVD)",
    "Used Coolant Name": null,
    "Dry/Wet": "Dry",
    "Chip Breaker": "No",
    "Cutting Speed [m/min]": "30",
    "Feed [mm/rev]": "0.16",
    "Depth of Cut [mm]": "0.3",
    "Coolant Consumption [mL/h]": null,
    "Nose Radius [mm]": "1.2",
    "Surface Roughness Ra [μm]": "0.582",
    "Tool Wear VB [mm]": null,
    "Material Removal Rate [cm³/min]": "1.44",
    "Machining Time Tm [min]": null,
    "Cutting Force Fc [N]": "217.05",
    "Temperature [°C]": null,
    "Tool Life TL [min]": null,
    "Cutting Power Pc [W]": "108.525",
    "Vibration [m/s²]": "3.728",
    "Notch Depth ND [mm]": null,
    "dn [mm]": null,
    "Pressure [MPa]": null
  },
  {
    "Process": "Turning",
    "Data ID": "015_13",
    "Source ID": "015",
    "Workpiece Material": "Inconel 718",
    "Tool Material": "Carbide",
    "Tool Insert Code": null,
    "Machine Tool": "Conventional lathe",
    "Coating": "TiAlN coated (PVD)",
    "Used Coolant Name": null,
    "Dry/Wet": "Dry",
    "Chip Breaker": "No",
    "Cutting Speed [m/min]": "50",
    "Feed [mm/rev]": "0.08",
    "Depth of Cut [mm]": "0.2",
    "Coolant Consumption [mL/h]": null,
    "Nose Radius [mm]": "1.2",
    "Surface Roughness Ra [μm]": "0.386",
    "Tool Wear VB [mm]": null,
    "Material Removal Rate [cm³/min]": "0.8",
    "Machining Time Tm [min]": null,
    "Cutting Force Fc [N]": "84.3",
    "Temperature [°C]": null,
    "Tool Life TL [min]": null,
    "Cutting Power Pc [W]": "70.25",
    "Vibration [m/s²]": "2.865",
    "Notch Depth ND [mm]": null,
    "dn [mm]": null,
    "Pressure [MPa]": null
  },
  {
    "Process": "Turning",
    "Data ID": "015_14",
    "Source ID": "015",
    "Workpiece Material": "Inconel 718",
    "Tool Material": "Carbide",
    "Tool Insert Code": null,
    "Machine Tool": "Conventional lathe",
    "Coating": "TiAlN coated (PVD)",
    "Used Coolant Name": null,
    "Dry/Wet": "Dry",
    "Chip Breaker": "No",
    "Cutting Speed [m/min]": "50",
    "Feed [mm/rev]": "0.12",
    "Depth of Cut [mm]": "0.3",
    "Coolant Consumption [mL/h]": null,
    "Nose Radius [mm]": "1.2",
    "Surface Roughness Ra [μm]": "0.433",
    "Tool Wear VB [mm]": null,
    "Material Removal Rate [cm³/min]": "1.8",
    "Machining Time Tm [min]": null,
    "Cutting Force Fc [N]": "173.08",
    "Temperature [°C]": null,
    "Tool Life TL [min]": null,
    "Cutting Power Pc [W]": "144.233",
    "Vibration [m/s²]": "2.673",
    "Notch Depth ND [mm]": null,
    "dn [mm]": null,
    "Pressure [MPa]": null
  },
  {
    "Process": "Turning",
    "Data ID": "015_15",
    "Source ID": "015",
    "Workpiece Material": "Inconel 718",
    "Tool Material": "Carbide",
    "Tool Insert Code": null,
    "Machine Tool": "Conventional lathe",
    "Coating": "TiAlN coated (PVD)",
    "Used Coolant Name": null,
    "Dry/Wet": "Dry",
    "Chip Breaker": "No",
    "Cutting Speed [m/min]": "50",
    "Feed [mm/rev]": "0.16",
    "Depth of Cut [mm]": "0.1",
    "Coolant Consumption [mL/h]": null,
    "Nose Radius [mm]": "1.2",
    "Surface Roughness Ra [μm]": "0.649",
    "Tool Wear VB [mm]": null,
    "Material Removal Rate [cm³/min]": "0.8",
    "Machining Time Tm [min]": null,
    "Cutting Force Fc [N]": "93.4",
    "Temperature [°C]": null,
    "Tool Life TL [min]": null,
    "Cutting Power Pc [W]": "77.833",
    "Vibration [m/s²]": "2.037",
    "Notch Depth ND [mm]": null,
    "dn [mm]": null,
    "Pressure [MPa]": null
  },
  {
    "Process": "Turning",
    "Data ID": "015_16",
    "Source ID": "015",
    "Workpiece Material": "Inconel 718",
    "Tool Material": "Carbide",
    "Tool Insert Code": null,
    "Machine Tool": "Conventional lathe",
    "Coating": "TiAlN coated (PVD)",
    "Used Coolant Name": null,
    "Dry/Wet": "Dry",
    "Chip Breaker": "No",
    "Cutting Speed [m/min]": "70",
    "Feed [mm/rev]": "0.08",
    "Depth of Cut [mm]": "0.3",
    "Coolant Consumption [mL/h]": null,
    "Nose Radius [mm]": "1.2",
    "Surface Roughness Ra [μm]": "0.428",
    "Tool Wear VB [mm]": null,
    "Material Removal Rate [cm³/min]": "1.68",
    "Machining Time Tm [min]": null,
    "Cutting Force Fc [N]": "120.82",
    "Temperature [°C]": null,
    "Tool Life TL [min]": null,
    "Cutting Power Pc [W]": "140.957",
    "Vibration [m/s²]": "2.428",
    "Notch Depth ND [mm]": null,
    "dn [mm]": null,
    "Pressure [MPa]": null
  },
  {
    "Process": "Turning",
    "Data ID": "015_17",
    "Source ID": "015",
    "Workpiece Material": "Inconel 718",
    "Tool Material": "Carbide",
    "Tool Insert Code": null,
    "Machine Tool": "Conventional lathe",
    "Coating": "TiAlN coated (PVD)",
    "Used Coolant Name": null,
    "Dry/Wet": "Dry",
    "Chip Breaker": "No",
    "Cutting Speed [m/min]": "70",
    "Feed [mm/rev]": "0.12",
    "Depth of Cut [mm]": "0.1",
    "Coolant Consumption [mL/h]": null,
    "Nose Radius [mm]": "1.2",
    "Surface Roughness Ra [μm]": "0.282",
    "Tool Wear VB [mm]": null,
    "Material Removal Rate [cm³/min]": "0.84",
    "Machining Time Tm [min]": null,
    "Cutting Force Fc [N]": "67.61",
    "Temperature [°C]": null,
    "Tool Life TL [min]": null,
    "Cutting Power Pc [W]": "78.878",
    "Vibration [m/s²]": "2.012",
    "Notch Depth ND [mm]": null,
    "dn [mm]": null,
    "Pressure [MPa]": null
  },
  {
    "Process": "Turning",
    "Data ID": "015_18",
    "Source ID": "015",
    "Workpiece Material": "Inconel 718",
    "Tool Material": "Carbide",
    "Tool Insert Code": null,
    "Machine Tool": "Conventional lathe",
    "Coating": "TiAlN coated (PVD)",
    "Used Coolant Name": null,
    "Dry/Wet": "Dry",
    "Chip Breaker": "No",
    "Cutting Speed [m/min]": "70",
    "Feed [mm/rev]": "0.16",
    "Depth of Cut [mm]": "0.2",
    "Coolant Consumption [mL/h]": null,
    "Nose Radius [mm]": "1.2",
    "Surface Roughness Ra [μm]": "0.476",
    "Tool Wear VB [mm]": null,
    "Material Removal Rate [cm³/min]": "2.24",
    "Machining Time Tm [min]": null,
    "Cutting Force Fc [N]": "146",
    "Temperature [°C]": null,
    "Tool Life TL [min]": null,
    "Cutting Power Pc [W]": "170.333",
    "Vibration [m/s²]": "2.44",
    "Notch Depth ND [mm]": null,
    "dn [mm]": null,
    "Pressure [MPa]": null
  },
  {
    "Process": "Turning",
    "Data ID": "015_19",
    "Source ID": "015",
    "Workpiece Material": "Inconel 718",
    "Tool Material": "Carbide",
    "Tool Insert Code": null,
    "Machine Tool": "Conventional lathe",
    "Coating": "TiAlN coated (PVD)",
    "Used Coolant Name": null,
    "Dry/Wet": "Dry",
    "Chip Breaker": "No",
    "Cutting Speed [m/min]": "30",
    "Feed [mm/rev]": "0.08",
    "Depth of Cut [mm]": "0.1",
    "Coolant Consumption [mL/h]": null,
    "Nose Radius [mm]": "1.6",
    "Surface Roughness Ra [μm]": "0.394",
    "Tool Wear VB [mm]": null,
    "Material Removal Rate [cm³/min]": "0.24",
    "Machining Time Tm [min]": null,
    "Cutting Force Fc [N]": "83.22",
    "Temperature [°C]": null,
    "Tool Life TL [min]": null,
    "Cutting Power Pc [W]": "41.61",
    "Vibration [m/s²]": "3.393",
    "Notch Depth ND [mm]": null,
    "dn [mm]": null,
    "Pressure [MPa]": null
  },
  {
    "Process": "Turning",
    "Data ID": "015_20",
    "Source ID": "015",
    "Workpiece Material": "Inconel 718",
    "Tool Material": "Carbide",
    "Tool Insert Code": null,
    "Machine Tool": "Conventional lathe",
    "Coating": "TiAlN coated (PVD)",
    "Used Coolant Name": null,
    "Dry/Wet": "Dry",
    "Chip Breaker": "No",
    "Cutting Speed [m/min]": "30",
    "Feed [mm/rev]": "0.12",
    "Depth of Cut [mm]": "0.2",
    "Coolant Consumption [mL/h]": null,
    "Nose Radius [mm]": "1.6",
    "Surface Roughness Ra [μm]": "0.39",
    "Tool Wear VB [mm]": null,
    "Material Removal Rate [cm³/min]": "0.72",
    "Machining Time Tm [min]": null,
    "Cutting Force Fc [N]": "134.53",
    "Temperature [°C]": null,
    "Tool Life TL [min]": null,
    "Cutting Power Pc [W]": "67.265",
    "Vibration [m/s²]": "3.683",
    "Notch Depth ND [mm]": null,
    "dn [mm]": null,
    "Pressure [MPa]": null
  },
  {
    "Process": "Turning",
    "Data ID": "015_21",
    "Source ID": "015",
    "Workpiece Material": "Inconel 718",
    "Tool Material": "Carbide",
    "Tool Insert Code": null,
    "Machine Tool": "Conventional lathe",
    "Coating": "TiAlN coated (PVD)",
    "Used Coolant Name": null,
    "Dry/Wet": "Dry",
    "Chip Breaker": "No",
    "Cutting Speed [m/min]": "30",
    "Feed [mm/rev]": "0.16",
    "Depth of Cut [mm]": "0.3",
    "Coolant Consumption [mL/h]": null,
    "Nose Radius [mm]": "1.6",
    "Surface Roughness Ra [μm]": "0.464",
    "Tool Wear VB [mm]": null,
    "Material Removal Rate [cm³/min]": "1.44",
    "Machining Time Tm [min]": null,
    "Cutting Force Fc [N]": "212.1",
    "Temperature [°C]": null,
    "Tool Life TL [min]": null,
    "Cutting Power Pc [W]": "106.05",
    "Vibration [m/s²]": "3.535",
    "Notch Depth ND [mm]": null,
    "dn [mm]": null,
    "Pressure [MPa]": null
  },
  {
    "Process": "Turning",
    "Data ID": "015_22",
    "Source ID": "015",
    "Workpiece Material": "Inconel 718",
    "Tool Material": "Carbide",
    "Tool Insert Code": null,
    "Machine Tool": "Conventional lathe",
    "Coating": "TiAlN coated (PVD)",
    "Used Coolant Name": null,
    "Dry/Wet": "Dry",
    "Chip Breaker": "No",
    "Cutting Speed [m/min]": "50",
    "Feed [mm/rev]": "0.08",
    "Depth of Cut [mm]": "0.2",
    "Coolant Consumption [mL/h]": null,
    "Nose Radius [mm]": "1.6",
    "Surface Roughness Ra [μm]": "0.434",
    "Tool Wear VB [mm]": null,
    "Material Removal Rate [cm³/min]": "0.8",
    "Machining Time Tm [min]": null,
    "Cutting Force Fc [N]": "103.69",
    "Temperature [°C]": null,
    "Tool Life TL [min]": null,
    "Cutting Power Pc [W]": "86.408",
    "Vibration [m/s²]": "2.157",
    "Notch Depth ND [mm]": null,
    "dn [mm]": null,
    "Pressure [MPa]": null
  },
  {
    "Process": "Turning",
    "Data ID": "015_23",
    "Source ID": "015",
    "Workpiece Material": "Inconel 718",
    "Tool Material": "Carbide",
    "Tool Insert Code": null,
    "Machine Tool": "Conventional lathe",
    "Coating": "TiAlN coated (PVD)",
    "Used Coolant Name": null,
    "Dry/Wet": "Dry",
    "Chip Breaker": "No",
    "Cutting Speed [m/min]": "50",
    "Feed [mm/rev]": "0.12",
    "Depth of Cut [mm]": "0.3",
    "Coolant Consumption [mL/h]": null,
    "Nose Radius [mm]": "1.6",
    "Surface Roughness Ra [μm]": "0.445",
    "Tool Wear VB [mm]": null,
    "Material Removal Rate [cm³/min]": "1.8",
    "Machining Time Tm [min]": null,
    "Cutting Force Fc [N]": "169.02",
    "Temperature [°C]": null,
    "Tool Life TL [min]": null,
    "Cutting Power Pc [W]": "140.85",
    "Vibration [m/s²]": "2.839",
    "Notch Depth ND [mm]": null,
    "dn [mm]": null,
    "Pressure [MPa]": null
  },
  {
    "Process": "Turning",
    "Data ID": "015_24",
    "Source ID": "015",
    "Workpiece Material": "Inconel 718",
    "Tool Material": "Carbide",
    "Tool Insert Code": null,
    "Machine Tool": "Conventional lathe",
    "Coating": "TiAlN coated (PVD)",
    "Used Coolant Name": null,
    "Dry/Wet": "Dry",
    "Chip Breaker": "No",
    "Cutting Speed [m/min]": "50",
    "Feed [mm/rev]": "0.16",
    "Depth of Cut [mm]": "0.1",
    "Coolant Consumption [mL/h]": null,
    "Nose Radius [mm]": "1.6",
    "Surface Roughness Ra [μm]": "0.457",
    "Tool Wear VB [mm]": null,
    "Material Removal Rate [cm³/min]": "0.8",
    "Machining Time Tm [min]": null,
    "Cutting Force Fc [N]": "89.16",
    "Temperature [°C]": null,
    "Tool Life TL [min]": null,
    "Cutting Power Pc [W]": "74.3",
    "Vibration [m/s²]": "2.4",
    "Notch Depth ND [mm]": null,
    "dn [mm]": null,
    "Pressure [MPa]": null
  },
  {
    "Process": "Turning",
    "Data ID": "015_25",
    "Source ID": "015",
    "Workpiece Material": "Inconel 718",
    "Tool Material": "Carbide",
    "Tool Insert Code": null,
    "Machine Tool": "Conventional lathe",
    "Coating": "TiAlN coated (PVD)",
    "Used Coolant Name": null,
    "Dry/Wet": "Dry",
    "Chip Breaker": "No",
    "Cutting Speed [m/min]": "70",
    "Feed [mm/rev]": "0.08",
    "Depth of Cut [mm]": "0.3",
    "Coolant Consumption [mL/h]": null,
    "Nose Radius [mm]": "1.6",
    "Surface Roughness Ra [μm]": "0.433",
    "Tool Wear VB [mm]": null,
    "Material Removal Rate [cm³/min]": "1.68",
    "Machining Time Tm [min]": null,
    "Cutting Force Fc [N]": "123.54",
    "Temperature [°C]": null,
    "Tool Life TL [min]": null,
    "Cutting Power Pc [W]": "144.13",
    "Vibration [m/s²]": "2.579",
    "Notch Depth ND [mm]": null,
    "dn [mm]": null,
    "Pressure [MPa]": null
  },
  {
    "Process": "Turning",
    "Data ID": "015_26",
    "Source ID": "015",
    "Workpiece Material": "Inconel 718",
    "Tool Material": "Carbide",
    "Tool Insert Code": null,
    "Machine Tool": "Conventional lathe",
    "Coating": "TiAlN coated (PVD)",
    "Used Coolant Name": null,
    "Dry/Wet": "Dry",
    "Chip Breaker": "No",
    "Cutting Speed [m/min]": "70",
    "Feed [mm/rev]": "0.12",
    "Depth of Cut [mm]": "0.1",
    "Coolant Consumption [mL/h]": null,
    "Nose Radius [mm]": "1.6",
    "Surface Roughness Ra [μm]": "0.357",
    "Tool Wear VB [mm]": null,
    "Material Removal Rate [cm³/min]": "0.84",
    "Machining Time Tm [min]": null,
    "Cutting Force Fc [N]": "84.46",
    "Temperature [°C]": null,
    "Tool Life TL [min]": null,
    "Cutting Power Pc [W]": "98.537",
    "Vibration [m/s²]": "2.383",
    "Notch Depth ND [mm]": null,
    "dn [mm]": null,
    "Pressure [MPa]": null
  },
  {
    "Process": "Turning",
    "Data ID": "015_27",
    "Source ID": "015",
    "Workpiece Material": "Inconel 718",
    "Tool Material": "Carbide",
    "Tool Insert Code": null,
    "Machine Tool": "Conventional lathe",
    "Coating": "TiAlN coated (PVD)",
    "Used Coolant Name": null,
    "Dry/Wet": "Dry",
    "Chip Breaker": "No",
    "Cutting Speed [m/min]": "70",
    "Feed [mm/rev]": "0.16",
    "Depth of Cut [mm]": "0.2",
    "Coolant Consumption [mL/h]": null,
    "Nose Radius [mm]": "1.6",
    "Surface Roughness Ra [μm]": "0.284",
    "Tool Wear VB [mm]": null,
    "Material Removal Rate [cm³/min]": "2.24",
    "Machining Time Tm [min]": null,
    "Cutting Force Fc [N]": "155.79",
    "Temperature [°C]": null,
    "Tool Life TL [min]": null,
    "Cutting Power Pc [W]": "181.755",
    "Vibration [m/s²]": "2.588",
    "Notch Depth ND [mm]": null,
    "dn [mm]": null,
    "Pressure [MPa]": null
  },
   {
    "Process": "Turning",
    "Data ID": "016_01",
    "Source ID": "016",
    "Workpiece Material": "Inconel 718",
    "Tool Material": "Tungsten Carbide",
    "Tool Insert Code": null,
    "Machine Tool": "VDF lathe",
    "Coating": null,
    "Used Coolant Name": null,
    "Dry/Wet": "Dry",
    "Chip Breaker": "No",
    "Cutting Speed [m/min]": "40",
    "Feed [mm/rev]": "0.08",
    "Depth of Cut [mm]": "0.5",
    "Coolant Consumption [mL/h]": null,
    "Nose Radius [mm]": null,
    "Surface Roughness Ra [μm]": null,
    "Tool Wear VB [mm]": null,
    "Material Removal Rate [cm³/min]": null,
    "Machining Time Tm [min]": null,
    "Cutting Force Fc [N]": "394",
    "Temperature [°C]": "411",
    "Tool Life TL [min]": null,
    "Cutting Power Pc [W]": null,
    "Vibration [m/s²]": "5.183",
    "Notch Depth ND [mm]": null,
    "dn [mm]": null,
    "Pressure [MPa]": null
  },
  {
    "Process": "Turning",
    "Data ID": "016_02",
    "Source ID": "016",
    "Workpiece Material": "Inconel 718",
    "Tool Material": "Tungsten Carbide",
    "Tool Insert Code": null,
    "Machine Tool": "VDF lathe",
    "Coating": null,
    "Used Coolant Name": null,
    "Dry/Wet": "Dry",
    "Chip Breaker": "No",
    "Cutting Speed [m/min]": "40",
    "Feed [mm/rev]": "0.08",
    "Depth of Cut [mm]": "1",
    "Coolant Consumption [mL/h]": null,
    "Nose Radius [mm]": null,
    "Surface Roughness Ra [μm]": null,
    "Tool Wear VB [mm]": null,
    "Material Removal Rate [cm³/min]": null,
    "Machining Time Tm [min]": null,
    "Cutting Force Fc [N]": "432",
    "Temperature [°C]": "486",
    "Tool Life TL [min]": null,
    "Cutting Power Pc [W]": null,
    "Vibration [m/s²]": "3.483",
    "Notch Depth ND [mm]": null,
    "dn [mm]": null,
    "Pressure [MPa]": null
  },
  {
    "Process": "Turning",
    "Data ID": "016_03",
    "Source ID": "016",
    "Workpiece Material": "Inconel 718",
    "Tool Material": "Tungsten Carbide",
    "Tool Insert Code": null,
    "Machine Tool": "VDF lathe",
    "Coating": null,
    "Used Coolant Name": null,
    "Dry/Wet": "Dry",
    "Chip Breaker": "No",
    "Cutting Speed [m/min]": "65",
    "Feed [mm/rev]": "0.125",
    "Depth of Cut [mm]": "0.5",
    "Coolant Consumption [mL/h]": null,
    "Nose Radius [mm]": null,
    "Surface Roughness Ra [μm]": null,
    "Tool Wear VB [mm]": null,
    "Material Removal Rate [cm³/min]": null,
    "Machining Time Tm [min]": null,
    "Cutting Force Fc [N]": "359",
    "Temperature [°C]": "583",
    "Tool Life TL [min]": null,
    "Cutting Power Pc [W]": null,
    "Vibration [m/s²]": "2.983",
    "Notch Depth ND [mm]": null,
    "dn [mm]": null,
    "Pressure [MPa]": null
  },
  {
    "Process": "Turning",
    "Data ID": "016_04",
    "Source ID": "016",
    "Workpiece Material": "Inconel 718",
    "Tool Material": "Tungsten Carbide",
    "Tool Insert Code": null,
    "Machine Tool": "VDF lathe",
    "Coating": null,
    "Used Coolant Name": null,
    "Dry/Wet": "Dry",
    "Chip Breaker": "No",
    "Cutting Speed [m/min]": "65",
    "Feed [mm/rev]": "0.125",
    "Depth of Cut [mm]": "1",
    "Coolant Consumption [mL/h]": null,
    "Nose Radius [mm]": null,
    "Surface Roughness Ra [μm]": null,
    "Tool Wear VB [mm]": null,
    "Material Removal Rate [cm³/min]": null,
    "Machining Time Tm [min]": null,
    "Cutting Force Fc [N]": "411",
    "Temperature [°C]": "617",
    "Tool Life TL [min]": null,
    "Cutting Power Pc [W]": null,
    "Vibration [m/s²]": "5.1",
    "Notch Depth ND [mm]": null,
    "dn [mm]": null,
    "Pressure [MPa]": null
  },
  {
    "Process": "Turning",
    "Data ID": "016_05",
    "Source ID": "016",
    "Workpiece Material": "Inconel 718",
    "Tool Material": "Tungsten Carbide",
    "Tool Insert Code": null,
    "Machine Tool": "VDF lathe",
    "Coating": null,
    "Used Coolant Name": null,
    "Dry/Wet": "Dry",
    "Chip Breaker": "No",
    "Cutting Speed [m/min]": "40",
    "Feed [mm/rev]": "0.125",
    "Depth of Cut [mm]": "0.5",
    "Coolant Consumption [mL/h]": null,
    "Nose Radius [mm]": null,
    "Surface Roughness Ra [μm]": null,
    "Tool Wear VB [mm]": null,
    "Material Removal Rate [cm³/min]": null,
    "Machining Time Tm [min]": null,
    "Cutting Force Fc [N]": "438",
    "Temperature [°C]": "507",
    "Tool Life TL [min]": null,
    "Cutting Power Pc [W]": null,
    "Vibration [m/s²]": "4.55",
    "Notch Depth ND [mm]": null,
    "dn [mm]": null,
    "Pressure [MPa]": null
  },
  {
    "Process": "Turning",
    "Data ID": "016_06",
    "Source ID": "016",
    "Workpiece Material": "Inconel 718",
    "Tool Material": "Tungsten Carbide",
    "Tool Insert Code": null,
    "Machine Tool": "VDF lathe",
    "Coating": null,
    "Used Coolant Name": null,
    "Dry/Wet": "Dry",
    "Chip Breaker": "No",
    "Cutting Speed [m/min]": "40",
    "Feed [mm/rev]": "0.125",
    "Depth of Cut [mm]": "1",
    "Coolant Consumption [mL/h]": null,
    "Nose Radius [mm]": null,
    "Surface Roughness Ra [μm]": null,
    "Tool Wear VB [mm]": null,
    "Material Removal Rate [cm³/min]": null,
    "Machining Time Tm [min]": null,
    "Cutting Force Fc [N]": "487",
    "Temperature [°C]": "567",
    "Tool Life TL [min]": null,
    "Cutting Power Pc [W]": null,
    "Vibration [m/s²]": "4.15",
    "Notch Depth ND [mm]": null,
    "dn [mm]": null,
    "Pressure [MPa]": null
  },
  {
    "Process": "Turning",
    "Data ID": "016_07",
    "Source ID": "016",
    "Workpiece Material": "Inconel 718",
    "Tool Material": "Tungsten Carbide",
    "Tool Insert Code": null,
    "Machine Tool": "VDF lathe",
    "Coating": null,
    "Used Coolant Name": null,
    "Dry/Wet": "Dry",
    "Chip Breaker": "No",
    "Cutting Speed [m/min]": "65",
    "Feed [mm/rev]": "0.08",
    "Depth of Cut [mm]": "0.5",
    "Coolant Consumption [mL/h]": null,
    "Nose Radius [mm]": null,
    "Surface Roughness Ra [μm]": null,
    "Tool Wear VB [mm]": null,
    "Material Removal Rate [cm³/min]": null,
    "Machining Time Tm [min]": null,
    "Cutting Force Fc [N]": "341",
    "Temperature [°C]": "530",
    "Tool Life TL [min]": null,
    "Cutting Power Pc [W]": null,
    "Vibration [m/s²]": "3.217",
    "Notch Depth ND [mm]": null,
    "dn [mm]": null,
    "Pressure [MPa]": null
  },
  {
    "Process": "Turning",
    "Data ID": "016_08",
    "Source ID": "016",
    "Workpiece Material": "Inconel 718",
    "Tool Material": "Tungsten Carbide",
    "Tool Insert Code": null,
    "Machine Tool": "VDF lathe",
    "Coating": null,
    "Used Coolant Name": null,
    "Dry/Wet": "Dry",
    "Chip Breaker": "No",
    "Cutting Speed [m/min]": "65",
    "Feed [mm/rev]": "0.08",
    "Depth of Cut [mm]": "1",
    "Coolant Consumption [mL/h]": null,
    "Nose Radius [mm]": null,
    "Surface Roughness Ra [μm]": null,
    "Tool Wear VB [mm]": null,
    "Material Removal Rate [cm³/min]": null,
    "Machining Time Tm [min]": null,
    "Cutting Force Fc [N]": "379",
    "Temperature [°C]": "573",
    "Tool Life TL [min]": null,
    "Cutting Power Pc [W]": null,
    "Vibration [m/s²]": "5.183",
    "Notch Depth ND [mm]": null,
    "dn [mm]": null,
    "Pressure [MPa]": null
  },
  {
    "Process": "Turning",
    "Data ID": "017_01",
    "Source ID": "017",
    "Workpiece Material": "Inconel 718",
    "Tool Material": "Cemented carbide",
    "Tool Insert Code": "VBMT150608",
    "Machine Tool": "CNC lathe",
    "Coating": "No",
    "Used Coolant Name": "6% emulsion",
    "Dry/Wet": "Wet",
    "Chip Breaker": "No",
    "Cutting Speed [m/min]": "75",
    "Feed [mm/rev]": "0.02",
    "Depth of Cut [mm]": "0.2",
    "Coolant Consumption [mL/h]": "Flood coolant",
    "Nose Radius [mm]": "0.8",
    "Surface Roughness Ra [μm]": "0.2",
    "Tool Wear VB [mm]": null,
    "Material Removal Rate [cm³/min]": null,
    "Machining Time Tm [min]": "1",
    "Cutting Force Fc [N]": null,
    "Temperature [°C]": null,
    "Tool Life TL [min]": null,
    "Cutting Power Pc [W]": null,
    "Vibration [m/s²]": null,
    "Notch Depth ND [mm]": null,
    "dn [mm]": null,
    "Pressure [MPa]": null
  },
  {
    "Process": "Turning",
    "Data ID": "017_02",
    "Source ID": "017",
    "Workpiece Material": "Inconel 718",
    "Tool Material": "Cemented carbide",
    "Tool Insert Code": "VBMT150608",
    "Machine Tool": "CNC lathe",
    "Coating": "No",
    "Used Coolant Name": "6% emulsion",
    "Dry/Wet": "Wet",
    "Chip Breaker": "No",
    "Cutting Speed [m/min]": "100",
    "Feed [mm/rev]": "0.04",
    "Depth of Cut [mm]": "0.2",
    "Coolant Consumption [mL/h]": "Flood coolant",
    "Nose Radius [mm]": "0.8",
    "Surface Roughness Ra [μm]": "0.9",
    "Tool Wear VB [mm]": null,
    "Material Removal Rate [cm³/min]": null,
    "Machining Time Tm [min]": "2",
    "Cutting Force Fc [N]": null,
    "Temperature [°C]": null,
    "Tool Life TL [min]": null,
    "Cutting Power Pc [W]": null,
    "Vibration [m/s²]": null,
    "Notch Depth ND [mm]": null,
    "dn [mm]": null,
    "Pressure [MPa]": null
  },
  {
    "Process": "Turning",
    "Data ID": "017_03",
    "Source ID": "017",
    "Workpiece Material": "Inconel 718",
    "Tool Material": "Cemented carbide",
    "Tool Insert Code": "VBMT150608",
    "Machine Tool": "CNC lathe",
    "Coating": "No",
    "Used Coolant Name": "6% emulsion",
    "Dry/Wet": "Wet",
    "Chip Breaker": "No",
    "Cutting Speed [m/min]": "125",
    "Feed [mm/rev]": "0.06",
    "Depth of Cut [mm]": "0.2",
    "Coolant Consumption [mL/h]": "Flood coolant",
    "Nose Radius [mm]": "0.8",
    "Surface Roughness Ra [μm]": "2.2",
    "Tool Wear VB [mm]": null,
    "Material Removal Rate [cm³/min]": null,
    "Machining Time Tm [min]": "3",
    "Cutting Force Fc [N]": null,
    "Temperature [°C]": null,
    "Tool Life TL [min]": null,
    "Cutting Power Pc [W]": null,
    "Vibration [m/s²]": null,
    "Notch Depth ND [mm]": null,
    "dn [mm]": null,
    "Pressure [MPa]": null
  },
  {
    "Process": "Turning",
    "Data ID": "017_04",
    "Source ID": "017",
    "Workpiece Material": "Inconel 718",
    "Tool Material": "Cemented carbide",
    "Tool Insert Code": "VBMT150608",
    "Machine Tool": "CNC lathe",
    "Coating": "No",
    "Used Coolant Name": "6% emulsion",
    "Dry/Wet": "Wet",
    "Chip Breaker": "No",
    "Cutting Speed [m/min]": "150",
    "Feed [mm/rev]": "0.08",
    "Depth of Cut [mm]": "0.2",
    "Coolant Consumption [mL/h]": "Flood coolant",
    "Nose Radius [mm]": "0.8",
    "Surface Roughness Ra [μm]": "2.3",
    "Tool Wear VB [mm]": null,
    "Material Removal Rate [cm³/min]": null,
    "Machining Time Tm [min]": "4",
    "Cutting Force Fc [N]": null,
    "Temperature [°C]": null,
    "Tool Life TL [min]": null,
    "Cutting Power Pc [W]": null,
    "Vibration [m/s²]": null,
    "Notch Depth ND [mm]": null,
    "dn [mm]": null,
    "Pressure [MPa]": null
  },
  {
    "Process": "Turning",
    "Data ID": "017_05",
    "Source ID": "017",
    "Workpiece Material": "Inconel 718",
    "Tool Material": "Cemented carbide",
    "Tool Insert Code": "VBMT150608",
    "Machine Tool": "CNC lathe",
    "Coating": "No",
    "Used Coolant Name": "6% emulsion",
    "Dry/Wet": "Wet",
    "Chip Breaker": "No",
    "Cutting Speed [m/min]": "75",
    "Feed [mm/rev]": "0.02",
    "Depth of Cut [mm]": "0.35",
    "Coolant Consumption [mL/h]": "Flood coolant",
    "Nose Radius [mm]": "0.8",
    "Surface Roughness Ra [μm]": "1.1",
    "Tool Wear VB [mm]": null,
    "Material Removal Rate [cm³/min]": null,
    "Machining Time Tm [min]": "2",
    "Cutting Force Fc [N]": null,
    "Temperature [°C]": null,
    "Tool Life TL [min]": null,
    "Cutting Power Pc [W]": null,
    "Vibration [m/s²]": null,
    "Notch Depth ND [mm]": null,
    "dn [mm]": null,
    "Pressure [MPa]": null
  },
  {
    "Process": "Turning",
    "Data ID": "017_06",
    "Source ID": "017",
    "Workpiece Material": "Inconel 718",
    "Tool Material": "Cemented carbide",
    "Tool Insert Code": "VBMT150608",
    "Machine Tool": "CNC lathe",
    "Coating": "No",
    "Used Coolant Name": "6% emulsion",
    "Dry/Wet": "Wet",
    "Chip Breaker": "No",
    "Cutting Speed [m/min]": "100",
    "Feed [mm/rev]": "0.04",
    "Depth of Cut [mm]": "0.35",
    "Coolant Consumption [mL/h]": "Flood coolant",
    "Nose Radius [mm]": "0.8",
    "Surface Roughness Ra [μm]": "1.65",
    "Tool Wear VB [mm]": null,
    "Material Removal Rate [cm³/min]": null,
    "Machining Time Tm [min]": "1",
    "Cutting Force Fc [N]": null,
    "Temperature [°C]": null,
    "Tool Life TL [min]": null,
    "Cutting Power Pc [W]": null,
    "Vibration [m/s²]": null,
    "Notch Depth ND [mm]": null,
    "dn [mm]": null,
    "Pressure [MPa]": null
  },
  {
    "Process": "Turning",
    "Data ID": "017_07",
    "Source ID": "017",
    "Workpiece Material": "Inconel 718",
    "Tool Material": "Cemented carbide",
    "Tool Insert Code": "VBMT150608",
    "Machine Tool": "CNC lathe",
    "Coating": "No",
    "Used Coolant Name": "6% emulsion",
    "Dry/Wet": "Wet",
    "Chip Breaker": "No",
    "Cutting Speed [m/min]": "125",
    "Feed [mm/rev]": "0.06",
    "Depth of Cut [mm]": "0.35",
    "Coolant Consumption [mL/h]": "Flood coolant",
    "Nose Radius [mm]": "0.8",
    "Surface Roughness Ra [μm]": "1.1",
    "Tool Wear VB [mm]": null,
    "Material Removal Rate [cm³/min]": null,
    "Machining Time Tm [min]": "4",
    "Cutting Force Fc [N]": null,
    "Temperature [°C]": null,
    "Tool Life TL [min]": null,
    "Cutting Power Pc [W]": null,
    "Vibration [m/s²]": null,
    "Notch Depth ND [mm]": null,
    "dn [mm]": null,
    "Pressure [MPa]": null
  },
  {
    "Process": "Turning",
    "Data ID": "017_08",
    "Source ID": "017",
    "Workpiece Material": "Inconel 718",
    "Tool Material": "Cemented carbide",
    "Tool Insert Code": "VBMT150608",
    "Machine Tool": "CNC lathe",
    "Coating": "No",
    "Used Coolant Name": "6% emulsion",
    "Dry/Wet": "Wet",
    "Chip Breaker": "No",
    "Cutting Speed [m/min]": "150",
    "Feed [mm/rev]": "0.08",
    "Depth of Cut [mm]": "0.35",
    "Coolant Consumption [mL/h]": "Flood coolant",
    "Nose Radius [mm]": "0.8",
    "Surface Roughness Ra [μm]": "1.35",
    "Tool Wear VB [mm]": null,
    "Material Removal Rate [cm³/min]": null,
    "Machining Time Tm [min]": "3",
    "Cutting Force Fc [N]": null,
    "Temperature [°C]": null,
    "Tool Life TL [min]": null,
    "Cutting Power Pc [W]": null,
    "Vibration [m/s²]": null,
    "Notch Depth ND [mm]": null,
    "dn [mm]": null,
    "Pressure [MPa]": null
  },
  {
    "Process": "Turning",
    "Data ID": "017_09",
    "Source ID": "017",
    "Workpiece Material": "Inconel 718",
    "Tool Material": "Cemented carbide",
    "Tool Insert Code": "VBMT150608",
    "Machine Tool": "CNC lathe",
    "Coating": "No",
    "Used Coolant Name": "6% emulsion",
    "Dry/Wet": "Wet",
    "Chip Breaker": "No",
    "Cutting Speed [m/min]": "75",
    "Feed [mm/rev]": "0.04",
    "Depth of Cut [mm]": "0.5",
    "Coolant Consumption [mL/h]": "Flood coolant",
    "Nose Radius [mm]": "0.8",
    "Surface Roughness Ra [μm]": "1.75",
    "Tool Wear VB [mm]": null,
    "Material Removal Rate [cm³/min]": null,
    "Machining Time Tm [min]": "3",
    "Cutting Force Fc [N]": null,
    "Temperature [°C]": null,
    "Tool Life TL [min]": null,
    "Cutting Power Pc [W]": null,
    "Vibration [m/s²]": null,
    "Notch Depth ND [mm]": null,
    "dn [mm]": null,
    "Pressure [MPa]": null
  },
  {
    "Process": "Turning",
    "Data ID": "017_10",
    "Source ID": "017",
    "Workpiece Material": "Inconel 718",
    "Tool Material": "Cemented carbide",
    "Tool Insert Code": "VBMT150608",
    "Machine Tool": "CNC lathe",
    "Coating": "No",
    "Used Coolant Name": "6% emulsion",
    "Dry/Wet": "Wet",
    "Chip Breaker": "No",
    "Cutting Speed [m/min]": "100",
    "Feed [mm/rev]": "0.02",
    "Depth of Cut [mm]": "0.5",
    "Coolant Consumption [mL/h]": "Flood coolant",
    "Nose Radius [mm]": "0.8",
    "Surface Roughness Ra [μm]": "0.6",
    "Tool Wear VB [mm]": null,
    "Material Removal Rate [cm³/min]": null,
    "Machining Time Tm [min]": "4",
    "Cutting Force Fc [N]": null,
    "Temperature [°C]": null,
    "Tool Life TL [min]": null,
    "Cutting Power Pc [W]": null,
    "Vibration [m/s²]": null,
    "Notch Depth ND [mm]": null,
    "dn [mm]": null,
    "Pressure [MPa]": null
  },
  {
    "Process": "Turning",
    "Data ID": "017_11",
    "Source ID": "017",
    "Workpiece Material": "Inconel 718",
    "Tool Material": "Cemented carbide",
    "Tool Insert Code": "VBMT150608",
    "Machine Tool": "CNC lathe",
    "Coating": "No",
    "Used Coolant Name": "6% emulsion",
    "Dry/Wet": "Wet",
    "Chip Breaker": "No",
    "Cutting Speed [m/min]": "125",
    "Feed [mm/rev]": "0.08",
    "Depth of Cut [mm]": "0.5",
    "Coolant Consumption [mL/h]": "Flood coolant",
    "Nose Radius [mm]": "0.8",
    "Surface Roughness Ra [μm]": "0.7",
    "Tool Wear VB [mm]": null,
    "Material Removal Rate [cm³/min]": null,
    "Machining Time Tm [min]": "1",
    "Cutting Force Fc [N]": null,
    "Temperature [°C]": null,
    "Tool Life TL [min]": null,
    "Cutting Power Pc [W]": null,
    "Vibration [m/s²]": null,
    "Notch Depth ND [mm]": null,
    "dn [mm]": null,
    "Pressure [MPa]": null
  },
  {
    "Process": "Turning",
    "Data ID": "017_12",
    "Source ID": "017",
    "Workpiece Material": "Inconel 718",
    "Tool Material": "Cemented carbide",
    "Tool Insert Code": "VBMT150608",
    "Machine Tool": "CNC lathe",
    "Coating": "No",
    "Used Coolant Name": "6% emulsion",
    "Dry/Wet": "Wet",
    "Chip Breaker": "No",
    "Cutting Speed [m/min]": "150",
    "Feed [mm/rev]": "0.06",
    "Depth of Cut [mm]": "0.5",
    "Coolant Consumption [mL/h]": "Flood coolant",
    "Nose Radius [mm]": "0.8",
    "Surface Roughness Ra [μm]": "1.35",
    "Tool Wear VB [mm]": null,
    "Material Removal Rate [cm³/min]": null,
    "Machining Time Tm [min]": "2",
    "Cutting Force Fc [N]": null,
    "Temperature [°C]": null,
    "Tool Life TL [min]": null,
    "Cutting Power Pc [W]": null,
    "Vibration [m/s²]": null,
    "Notch Depth ND [mm]": null,
    "dn [mm]": null,
    "Pressure [MPa]": null
  },
  {
    "Process": "Turning",
    "Data ID": "017_13",
    "Source ID": "017",
    "Workpiece Material": "Inconel 718",
    "Tool Material": "Cemented carbide",
    "Tool Insert Code": "VBMT150608",
    "Machine Tool": "CNC lathe",
    "Coating": "No",
    "Used Coolant Name": "6% emulsion",
    "Dry/Wet": "Wet",
    "Chip Breaker": "No",
    "Cutting Speed [m/min]": "75",
    "Feed [mm/rev]": "0.04",
    "Depth of Cut [mm]": "0.65",
    "Coolant Consumption [mL/h]": "Flood coolant",
    "Nose Radius [mm]": "0.8",
    "Surface Roughness Ra [μm]": "0.38",
    "Tool Wear VB [mm]": null,
    "Material Removal Rate [cm³/min]": null,
    "Machining Time Tm [min]": "4",
    "Cutting Force Fc [N]": null,
    "Temperature [°C]": null,
    "Tool Life TL [min]": null,
    "Cutting Power Pc [W]": null,
    "Vibration [m/s²]": null,
    "Notch Depth ND [mm]": null,
    "dn [mm]": null,
    "Pressure [MPa]": null
  },
  {
    "Process": "Turning",
    "Data ID": "017_14",
    "Source ID": "017",
    "Workpiece Material": "Inconel 718",
    "Tool Material": "Cemented carbide",
    "Tool Insert Code": "VBMT150608",
    "Machine Tool": "CNC lathe",
    "Coating": "No",
    "Used Coolant Name": "6% emulsion",
    "Dry/Wet": "Wet",
    "Chip Breaker": "No",
    "Cutting Speed [m/min]": "100",
    "Feed [mm/rev]": "0.02",
    "Depth of Cut [mm]": "0.65",
    "Coolant Consumption [mL/h]": "Flood coolant",
    "Nose Radius [mm]": "0.8",
    "Surface Roughness Ra [μm]": "1.45",
    "Tool Wear VB [mm]": null,
    "Material Removal Rate [cm³/min]": null,
    "Machining Time Tm [min]": "3",
    "Cutting Force Fc [N]": null,
    "Temperature [°C]": null,
    "Tool Life TL [min]": null,
    "Cutting Power Pc [W]": null,
    "Vibration [m/s²]": null,
    "Notch Depth ND [mm]": null,
    "dn [mm]": null,
    "Pressure [MPa]": null
  },
  {
    "Process": "Turning",
    "Data ID": "017_15",
    "Source ID": "017",
    "Workpiece Material": "Inconel 718",
    "Tool Material": "Cemented carbide",
    "Tool Insert Code": "VBMT150608",
    "Machine Tool": "CNC lathe",
    "Coating": "No",
    "Used Coolant Name": "6% emulsion",
    "Dry/Wet": "Wet",
    "Chip Breaker": "No",
    "Cutting Speed [m/min]": "125",
    "Feed [mm/rev]": "0.08",
    "Depth of Cut [mm]": "0.65",
    "Coolant Consumption [mL/h]": "Flood coolant",
    "Nose Radius [mm]": "0.8",
    "Surface Roughness Ra [μm]": "0.96",
    "Tool Wear VB [mm]": null,
    "Material Removal Rate [cm³/min]": null,
    "Machining Time Tm [min]": "2",
    "Cutting Force Fc [N]": null,
    "Temperature [°C]": null,
    "Tool Life TL [min]": null,
    "Cutting Power Pc [W]": null,
    "Vibration [m/s²]": null,
    "Notch Depth ND [mm]": null,
    "dn [mm]": null,
    "Pressure [MPa]": null
  },
  {
    "Process": "Turning",
    "Data ID": "017_16",
    "Source ID": "017",
    "Workpiece Material": "Inconel 718",
    "Tool Material": "Cemented carbide",
    "Tool Insert Code": "VBMT150608",
    "Machine Tool": "CNC lathe",
    "Coating": "No",
    "Used Coolant Name": "6% emulsion",
    "Dry/Wet": "Wet",
    "Chip Breaker": "No",
    "Cutting Speed [m/min]": "150",
    "Feed [mm/rev]": "0.06",
    "Depth of Cut [mm]": "0.65",
    "Coolant Consumption [mL/h]": "Flood coolant",
    "Nose Radius [mm]": "0.8",
    "Surface Roughness Ra [μm]": "1.35",
    "Tool Wear VB [mm]": null,
    "Material Removal Rate [cm³/min]": null,
    "Machining Time Tm [min]": "1",
    "Cutting Force Fc [N]": null,
    "Temperature [°C]": null,
    "Tool Life TL [min]": null,
    "Cutting Power Pc [W]": null,
    "Vibration [m/s²]": null,
    "Notch Depth ND [mm]": null,
    "dn [mm]": null,
    "Pressure [MPa]": null
  },
  {
    "Process": "Turning",
    "Data ID": "017_17",
    "Source ID": "017",
    "Workpiece Material": "Inconel 718",
    "Tool Material": "Cemented carbide",
    "Tool Insert Code": "VBMT150608",
    "Machine Tool": "CNC lathe",
    "Coating": "No",
    "Used Coolant Name": "6% emulsion",
    "Dry/Wet": "Wet",
    "Chip Breaker": "No",
    "Cutting Speed [m/min]": "75",
    "Feed [mm/rev]": "0.08",
    "Depth of Cut [mm]": "0.2",
    "Coolant Consumption [mL/h]": "Flood coolant",
    "Nose Radius [mm]": "0.8",
    "Surface Roughness Ra [μm]": "0.65",
    "Tool Wear VB [mm]": null,
    "Material Removal Rate [cm³/min]": null,
    "Machining Time Tm [min]": "1",
    "Cutting Force Fc [N]": null,
    "Temperature [°C]": null,
    "Tool Life TL [min]": null,
    "Cutting Power Pc [W]": null,
    "Vibration [m/s²]": null,
    "Notch Depth ND [mm]": null,
    "dn [mm]": null,
    "Pressure [MPa]": null
  },
  {
    "Process": "Turning",
    "Data ID": "017_18",
    "Source ID": "017",
    "Workpiece Material": "Inconel 718",
    "Tool Material": "Cemented carbide",
    "Tool Insert Code": "VBMT150608",
    "Machine Tool": "CNC lathe",
    "Coating": "No",
    "Used Coolant Name": "6% emulsion",
    "Dry/Wet": "Wet",
    "Chip Breaker": "No",
    "Cutting Speed [m/min]": "100",
    "Feed [mm/rev]": "0.06",
    "Depth of Cut [mm]": "0.2",
    "Coolant Consumption [mL/h]": "Flood coolant",
    "Nose Radius [mm]": "0.8",
    "Surface Roughness Ra [μm]": "0.35",
    "Tool Wear VB [mm]": null,
    "Material Removal Rate [cm³/min]": null,
    "Machining Time Tm [min]": "2",
    "Cutting Force Fc [N]": null,
    "Temperature [°C]": null,
    "Tool Life TL [min]": null,
    "Cutting Power Pc [W]": null,
    "Vibration [m/s²]": null,
    "Notch Depth ND [mm]": null,
    "dn [mm]": null,
    "Pressure [MPa]": null
  },
  {
    "Process": "Turning",
    "Data ID": "017_19",
    "Source ID": "017",
