Repository: Tahiduzzaman/Open-Turning-Inconel718-Dataset

Open Turning Inconel 718 Dataset
Open machining dataset for turning Inconel 718 collected from 20 different sources
Overview
This repository contains an open machining dataset for turning Inconel 718 collected from 20 different sources.

Dataset Statistics
Number of sources: 20
Number of records: 402
Process: Turning
Workpiece material: Inconel 718
Data Format
The dataset is provided in JSON format.

Variables
Machining Parameters
vc
f
ap
rε
Performance Parameters
Ra
VB
MRR
Fc
T
TL
Tm
Pc
Vib
Purpose
The dataset is intended for machining optimization, tool wear prediction, surface roughness prediction, machine learning, digital twins, and smart manufacturing research.

File: manufacturing_dataset.json (part 8 of 10)
[
    "Workpiece Material": "Inconel 718",
    "Tool Material": "Cemented carbide",
    "Tool Insert Code": "VBMT150608",
    "Machine Tool": "CNC lathe",
    "Coating": "No",
    "Used Coolant Name": "6% emulsion",
    "Dry/Wet": "Wet",
    "Chip Breaker": "No",
    "Cutting Speed [m/min]": "125",
    "Feed [mm/rev]": "0.04",
    "Depth of Cut [mm]": "0.2",
    "Coolant Consumption [mL/h]": "Flood coolant",
    "Nose Radius [mm]": "0.8",
    "Surface Roughness Ra [μm]": "1.15",
    "Tool Wear VB [mm]": null,
    "Material Removal Rate [cm³/min]": null,
    "Machining Time Tm [min]": "3",
    "Cutting Force Fc [N]": null,
    "Temperature [°C]": null,
    "Tool Life TL [min]": null,
    "Cutting Power Pc [W]": null,
    "Vibration [m/s²]": null,
    "Notch Depth ND [mm]": null,
    "dn [mm]": null,
    "Pressure [MPa]": null
  },
  {
    "Process": "Turning",
    "Data ID": "017_20",
    "Source ID": "017",
    "Workpiece Material": "Inconel 718",
    "Tool Material": "Cemented carbide",
    "Tool Insert Code": "VBMT150608",
    "Machine Tool": "CNC lathe",
    "Coating": "No",
    "Used Coolant Name": "6% emulsion",
    "Dry/Wet": "Wet",
    "Chip Breaker": "No",
    "Cutting Speed [m/min]": "150",
    "Feed [mm/rev]": "0.02",
    "Depth of Cut [mm]": "0.2",
    "Coolant Consumption [mL/h]": "Flood coolant",
    "Nose Radius [mm]": "0.8",
    "Surface Roughness Ra [μm]": "0.85",
    "Tool Wear VB [mm]": null,
    "Material Removal Rate [cm³/min]": null,
    "Machining Time Tm [min]": "4",
    "Cutting Force Fc [N]": null,
    "Temperature [°C]": null,
    "Tool Life TL [min]": null,
    "Cutting Power Pc [W]": null,
    "Vibration [m/s²]": null,
    "Notch Depth ND [mm]": null,
    "dn [mm]": null,
    "Pressure [MPa]": null
  },
  {
    "Process": "Turning",
    "Data ID": "017_21",
    "Source ID": "017",
    "Workpiece Material": "Inconel 718",
    "Tool Material": "Cemented carbide",
    "Tool Insert Code": "VBMT150608",
    "Machine Tool": "CNC lathe",
    "Coating": "No",
    "Used Coolant Name": "6% emulsion",
    "Dry/Wet": "Wet",
    "Chip Breaker": "No",
    "Cutting Speed [m/min]": "75",
    "Feed [mm/rev]": "0.08",
    "Depth of Cut [mm]": "0.35",
    "Coolant Consumption [mL/h]": "Flood coolant",
    "Nose Radius [mm]": "0.8",
    "Surface Roughness Ra [μm]": "3.4",
    "Tool Wear VB [mm]": null,
    "Material Removal Rate [cm³/min]": null,
    "Machining Time Tm [min]": "2",
    "Cutting Force Fc [N]": null,
    "Temperature [°C]": null,
    "Tool Life TL [min]": null,
    "Cutting Power Pc [W]": null,
    "Vibration [m/s²]": null,
    "Notch Depth ND [mm]": null,
    "dn [mm]": null,
    "Pressure [MPa]": null
  },
  {
    "Process": "Turning",
    "Data ID": "017_22",
    "Source ID": "017",
    "Workpiece Material": "Inconel 718",
    "Tool Material": "Cemented carbide",
    "Tool Insert Code": "VBMT150608",
    "Machine Tool": "CNC lathe",
    "Coating": "No",
    "Used Coolant Name": "6% emulsion",
    "Dry/Wet": "Wet",
    "Chip Breaker": "No",
    "Cutting Speed [m/min]": "100",
    "Feed [mm/rev]": "0.06",
    "Depth of Cut [mm]": "0.35",
    "Coolant Consumption [mL/h]": "Flood coolant",
    "Nose Radius [mm]": "0.8",
    "Surface Roughness Ra [μm]": "1.35",
    "Tool Wear VB [mm]": null,
    "Material Removal Rate [cm³/min]": null,
    "Machining Time Tm [min]": "1",
    "Cutting Force Fc [N]": null,
    "Temperature [°C]": null,
    "Tool Life TL [min]": null,
    "Cutting Power Pc [W]": null,
    "Vibration [m/s²]": null,
    "Notch Depth ND [mm]": null,
    "dn [mm]": null,
    "Pressure [MPa]": null
  },
  {
    "Process": "Turning",
    "Data ID": "017_23",
    "Source ID": "017",
    "Workpiece Material": "Inconel 718",
    "Tool Material": "Cemented carbide",
    "Tool Insert Code": "VBMT150608",
    "Machine Tool": "CNC lathe",
    "Coating": "No",
    "Used Coolant Name": "6% emulsion",
    "Dry/Wet": "Wet",
    "Chip Breaker": "No",
    "Cutting Speed [m/min]": "125",
    "Feed [mm/rev]": "0.04",
    "Depth of Cut [mm]": "0.35",
    "Coolant Consumption [mL/h]": "Flood coolant",
    "Nose Radius [mm]": "0.8",
    "Surface Roughness Ra [μm]": "1.7",
    "Tool Wear VB [mm]": null,
    "Material Removal Rate [cm³/min]": null,
    "Machining Time Tm [min]": "4",
    "Cutting Force Fc [N]": null,
    "Temperature [°C]": null,
    "Tool Life TL [min]": null,
    "Cutting Power Pc [W]": null,
    "Vibration [m/s²]": null,
    "Notch Depth ND [mm]": null,
    "dn [mm]": null,
    "Pressure [MPa]": null
  },
  {
    "Process": "Turning",
    "Data ID": "017_24",
    "Source ID": "017",
    "Workpiece Material": "Inconel 718",
    "Tool Material": "Cemented carbide",
    "Tool Insert Code": "VBMT150608",
    "Machine Tool": "CNC lathe",
    "Coating": "No",
    "Used Coolant Name": "6% emulsion",
    "Dry/Wet": "Wet",
    "Chip Breaker": "No",
    "Cutting Speed [m/min]": "150",
    "Feed [mm/rev]": "0.02",
    "Depth of Cut [mm]": "0.35",
    "Coolant Consumption [mL/h]": "Flood coolant",
    "Nose Radius [mm]": "0.8",
    "Surface Roughness Ra [μm]": "1.1",
    "Tool Wear VB [mm]": null,
    "Material Removal Rate [cm³/min]": null,
    "Machining Time Tm [min]": "3",
    "Cutting Force Fc [N]": null,
    "Temperature [°C]": null,
    "Tool Life TL [min]": null,
    "Cutting Power Pc [W]": null,
    "Vibration [m/s²]": null,
    "Notch Depth ND [mm]": null,
    "dn [mm]": null,
    "Pressure [MPa]": null
  },
  {
    "Process": "Turning",
    "Data ID": "017_25",
    "Source ID": "017",
    "Workpiece Material": "Inconel 718",
    "Tool Material": "Cemented carbide",
    "Tool Insert Code": "VBMT150608",
    "Machine Tool": "CNC lathe",
    "Coating": "No",
    "Used Coolant Name": "6% emulsion",
    "Dry/Wet": "Wet",
    "Chip Breaker": "No",
    "Cutting Speed [m/min]": "75",
    "Feed [mm/rev]": "0.06",
    "Depth of Cut [mm]": "0.5",
    "Coolant Consumption [mL/h]": "Flood coolant",
    "Nose Radius [mm]": "0.8",
    "Surface Roughness Ra [μm]": "1.35",
    "Tool Wear VB [mm]": null,
    "Material Removal Rate [cm³/min]": null,
    "Machining Time Tm [min]": "3",
    "Cutting Force Fc [N]": null,
    "Temperature [°C]": null,
    "Tool Life TL [min]": null,
    "Cutting Power Pc [W]": null,
    "Vibration [m/s²]": null,
    "Notch Depth ND [mm]": null,
    "dn [mm]": null,
    "Pressure [MPa]": null
  },
  {
    "Process": "Turning",
    "Data ID": "017_26",
    "Source ID": "017",
    "Workpiece Material": "Inconel 718",
    "Tool Material": "Cemented carbide",
    "Tool Insert Code": "VBMT150608",
    "Machine Tool": "CNC lathe",
    "Coating": "No",
    "Used Coolant Name": "6% emulsion",
    "Dry/Wet": "Wet",
    "Chip Breaker": "No",
    "Cutting Speed [m/min]": "100",
    "Feed [mm/rev]": "0.08",
    "Depth of Cut [mm]": "0.5",
    "Coolant Consumption [mL/h]": "Flood coolant",
    "Nose Radius [mm]": "0.8",
    "Surface Roughness Ra [μm]": "0.44",
    "Tool Wear VB [mm]": null,
    "Material Removal Rate [cm³/min]": null,
    "Machining Time Tm [min]": "4",
    "Cutting Force Fc [N]": null,
    "Temperature [°C]": null,
    "Tool Life TL [min]": null,
    "Cutting Power Pc [W]": null,
    "Vibration [m/s²]": null,
    "Notch Depth ND [mm]": null,
    "dn [mm]": null,
    "Pressure [MPa]": null
  },
  {
    "Process": "Turning",
    "Data ID": "017_27",
    "Source ID": "017",
    "Workpiece Material": "Inconel 718",
    "Tool Material": "Cemented carbide",
    "Tool Insert Code": "VBMT150608",
    "Machine Tool": "CNC lathe",
    "Coating": "No",
    "Used Coolant Name": "6% emulsion",
    "Dry/Wet": "Wet",
    "Chip Breaker": "No",
    "Cutting Speed [m/min]": "125",
    "Feed [mm/rev]": "0.02",
    "Depth of Cut [mm]": "0.5",
    "Coolant Consumption [mL/h]": "Flood coolant",
    "Nose Radius [mm]": "0.8",
    "Surface Roughness Ra [μm]": "0.3",
    "Tool Wear VB [mm]": null,
    "Material Removal Rate [cm³/min]": null,
    "Machining Time Tm [min]": "1",
    "Cutting Force Fc [N]": null,
    "Temperature [°C]": null,
    "Tool Life TL [min]": null,
    "Cutting Power Pc [W]": null,
    "Vibration [m/s²]": null,
    "Notch Depth ND [mm]": null,
    "dn [mm]": null,
    "Pressure [MPa]": null
  },
  {
    "Process": "Turning",
    "Data ID": "017_28",
    "Source ID": "017",
    "Workpiece Material": "Inconel 718",
    "Tool Material": "Cemented carbide",
    "Tool Insert Code": "VBMT150608",
    "Machine Tool": "CNC lathe",
    "Coating": "No",
    "Used Coolant Name": "6% emulsion",
    "Dry/Wet": "Wet",
    "Chip Breaker": "No",
    "Cutting Speed [m/min]": "150",
    "Feed [mm/rev]": "0.04",
    "Depth of Cut [mm]": "0.5",
    "Coolant Consumption [mL/h]": "Flood coolant",
    "Nose Radius [mm]": "0.8",
    "Surface Roughness Ra [μm]": "2.1",
    "Tool Wear VB [mm]": null,
    "Material Removal Rate [cm³/min]": null,
    "Machining Time Tm [min]": "2",
    "Cutting Force Fc [N]": null,
    "Temperature [°C]": null,
    "Tool Life TL [min]": null,
    "Cutting Power Pc [W]": null,
    "Vibration [m/s²]": null,
    "Notch Depth ND [mm]": null,
    "dn [mm]": null,
    "Pressure [MPa]": null
  },
  {
    "Process": "Turning",
    "Data ID": "017_29",
    "Source ID": "017",
    "Workpiece Material": "Inconel 718",
    "Tool Material": "Cemented carbide",
    "Tool Insert Code": "VBMT150608",
    "Machine Tool": "CNC lathe",
    "Coating": "No",
    "Used Coolant Name": "6% emulsion",
    "Dry/Wet": "Wet",
    "Chip Breaker": "No",
    "Cutting Speed [m/min]": "75",
    "Feed [mm/rev]": "0.06",
    "Depth of Cut [mm]": "0.65",
    "Coolant Consumption [mL/h]": "Flood coolant",
    "Nose Radius [mm]": "0.8",
    "Surface Roughness Ra [μm]": "0.39",
    "Tool Wear VB [mm]": null,
    "Material Removal Rate [cm³/min]": null,
    "Machining Time Tm [min]": "4",
    "Cutting Force Fc [N]": null,
    "Temperature [°C]": null,
    "Tool Life TL [min]": null,
    "Cutting Power Pc [W]": null,
    "Vibration [m/s²]": null,
    "Notch Depth ND [mm]": null,
    "dn [mm]": null,
    "Pressure [MPa]": null
  },
  {
    "Process": "Turning",
    "Data ID": "017_30",
    "Source ID": "017",
    "Workpiece Material": "Inconel 718",
    "Tool Material": "Cemented carbide",
    "Tool Insert Code": "VBMT150608",
    "Machine Tool": "CNC lathe",
    "Coating": "No",
    "Used Coolant Name": "6% emulsion",
    "Dry/Wet": "Wet",
    "Chip Breaker": "No",
    "Cutting Speed [m/min]": "100",
    "Feed [mm/rev]": "0.08",
    "Depth of Cut [mm]": "0.65",
    "Coolant Consumption [mL/h]": "Flood coolant",
    "Nose Radius [mm]": "0.8",
    "Surface Roughness Ra [μm]": "0.82",
    "Tool Wear VB [mm]": null,
    "Material Removal Rate [cm³/min]": null,
    "Machining Time Tm [min]": "3",
    "Cutting Force Fc [N]": null,
    "Temperature [°C]": null,
    "Tool Life TL [min]": null,
    "Cutting Power Pc [W]": null,
    "Vibration [m/s²]": null,
    "Notch Depth ND [mm]": null,
    "dn [mm]": null,
    "Pressure [MPa]": null
  },
  {
    "Process": "Turning",
    "Data ID": "017_31",
    "Source ID": "017",
    "Workpiece Material": "Inconel 718",
    "Tool Material": "Cemented carbide",
    "Tool Insert Code": "VBMT150608",
    "Machine Tool": "CNC lathe",
    "Coating": "No",
    "Used Coolant Name": "6% emulsion",
    "Dry/Wet": "Wet",
    "Chip Breaker": "No",
    "Cutting Speed [m/min]": "125",
    "Feed [mm/rev]": "0.02",
    "Depth of Cut [mm]": "0.65",
    "Coolant Consumption [mL/h]": "Flood coolant",
    "Nose Radius [mm]": "0.8",
    "Surface Roughness Ra [μm]": "1.35",
    "Tool Wear VB [mm]": null,
    "Material Removal Rate [cm³/min]": null,
    "Machining Time Tm [min]": "2",
    "Cutting Force Fc [N]": null,
    "Temperature [°C]": null,
    "Tool Life TL [min]": null,
    "Cutting Power Pc [W]": null,
    "Vibration [m/s²]": null,
    "Notch Depth ND [mm]": null,
    "dn [mm]": null,
    "Pressure [MPa]": null
  },
  {
    "Process": "Turning",
    "Data ID": "017_32",
    "Source ID": "017",
    "Workpiece Material": "Inconel 718",
    "Tool Material": "Cemented carbide",
    "Tool Insert Code": "VBMT150608",
    "Machine Tool": "CNC lathe",
    "Coating": "No",
    "Used Coolant Name": "6% emulsion",
    "Dry/Wet": "Wet",
    "Chip Breaker": "No",
    "Cutting Speed [m/min]": "150",
    "Feed [mm/rev]": "0.04",
    "Depth of Cut [mm]": "0.65",
    "Coolant Consumption [mL/h]": "Flood coolant",
    "Nose Radius [mm]": "0.8",
    "Surface Roughness Ra [μm]": "1.9",
    "Tool Wear VB [mm]": null,
    "Material Removal Rate [cm³/min]": null,
    "Machining Time Tm [min]": "1",
    "Cutting Force Fc [N]": null,
    "Temperature [°C]": null,
    "Tool Life TL [min]": null,
    "Cutting Power Pc [W]": null,
    "Vibration [m/s²]": null,
    "Notch Depth ND [mm]": null,
    "dn [mm]": null,
    "Pressure [MPa]": null
  },
  {
  "Process": "Turning",
  "Data ID": "018_01",
  "Source ID": "018",
  "Workpiece Material": "Inconel 718",
  "Tool Material": "Carbide",
  "Tool Insert Code": "SNMG 12 04 08-23",
  "Machine Tool": "CNC lathe",
  "Coating": "TiAlN-coated (PVD)",
  "Used Coolant Name": "5.5% emulsion (vegetable oil and water)",
  "Dry/Wet": "Wet",
  "Chip Breaker": "No",
  "Cutting Speed [m/min]": "46",
  "Feed [mm/rev]": "0.2",
  "Depth of Cut [mm]": "2",
  "Coolant Consumption [mL/h]": null,
  "Nose Radius [mm]": "0.8",
  "Surface Roughness Ra [μm]": "2.62",
  "Tool Wear VB [mm]": null,
  "Material Removal Rate [cm³/min]": "18.4",
  "Machining Time Tm [min]": null,
  "Cutting Force Fc [N]": null,
  "Temperature [°C]": "120",
  "Tool Life TL [min]": null,
  "Cutting Power Pc [W]": "980",
  "Vibration [m/s²]": null,
  "Notch Depth ND [mm]": "0.25",
  "dn [mm]": null,
  "Pressure [MPa]": "50"
},
{
  "Process": "Turning",
  "Data ID": "018_02",
  "Source ID": "018",
  "Workpiece Material": "Inconel 718",
  "Tool Material": "Carbide",
  "Tool Insert Code": "SNMG 12 04 08-23",
  "Machine Tool": "CNC lathe",
  "Coating": "TiAlN-coated (PVD)",
  "Used Coolant Name": "5.5% emulsion (vegetable oil and water)",
  "Dry/Wet": "Wet",
  "Chip Breaker": "No",
  "Cutting Speed [m/min]": "57",
  "Feed [mm/rev]": "0.224",
  "Depth of Cut [mm]": "2",
  "Coolant Consumption [mL/h]": null,
  "Nose Radius [mm]": "0.8",
  "Surface Roughness Ra [μm]": "3.34",
  "Tool Wear VB [mm]": null,
  "Material Removal Rate [cm³/min]": "25.54",
  "Machining Time Tm [min]": null,
  "Cutting Force Fc [N]": null,
  "Temperature [°C]": "135",
  "Tool Life TL [min]": null,
  "Cutting Power Pc [W]": "1230",
  "Vibration [m/s²]": null,
  "Notch Depth ND [mm]": "0.25",
  "dn [mm]": null,
  "Pressure [MPa]": "90"
},
{
  "Process": "Turning",
  "Data ID": "018_03",
  "Source ID": "018",
  "Workpiece Material": "Inconel 718",
  "Tool Material": "Carbide",
  "Tool Insert Code": "SNMG 12 04 08-23",
  "Machine Tool": "CNC lathe",
  "Coating": "TiAlN-coated (PVD)",
  "Used Coolant Name": "5.5% emulsion (vegetable oil and water)",
  "Dry/Wet": "Wet",
  "Chip Breaker": "No",
  "Cutting Speed [m/min]": "74",
  "Feed [mm/rev]": "0.25",
  "Depth of Cut [mm]": "2",
  "Coolant Consumption [mL/h]": null,
  "Nose Radius [mm]": "0.8",
  "Surface Roughness Ra [μm]": "3.73",
  "Tool Wear VB [mm]": null,
  "Material Removal Rate [cm³/min]": "37",
  "Machining Time Tm [min]": null,
  "Cutting Force Fc [N]": null,
  "Temperature [°C]": "134",
  "Tool Life TL [min]": null,
  "Cutting Power Pc [W]": "1690",
  "Vibration [m/s²]": null,
  "Notch Depth ND [mm]": "0.25",
  "dn [mm]": null,
  "Pressure [MPa]": "130"
},
{
  "Process": "Turning",
  "Data ID": "018_04",
  "Source ID": "018",
  "Workpiece Material": "Inconel 718",
  "Tool Material": "Carbide",
  "Tool Insert Code": "SNMG 12 04 08-23",
  "Machine Tool": "CNC lathe",
  "Coating": "TiAlN-coated (PVD)",
  "Used Coolant Name": "5.5% emulsion (vegetable oil and water)",
  "Dry/Wet": "Wet",
  "Chip Breaker": "No",
  "Cutting Speed [m/min]": "46",
  "Feed [mm/rev]": "0.25",
  "Depth of Cut [mm]": "2",
  "Coolant Consumption [mL/h]": null,
  "Nose Radius [mm]": "0.8",
  "Surface Roughness Ra [μm]": "3.55",
  "Tool Wear VB [mm]": null,
  "Material Removal Rate [cm³/min]": "23",
  "Machining Time Tm [min]": null,
  "Cutting Force Fc [N]": null,
  "Temperature [°C]": "132",
  "Tool Life TL [min]": null,
  "Cutting Power Pc [W]": "1160",
  "Vibration [m/s²]": null,
  "Notch Depth ND [mm]": "0.25",
  "dn [mm]": null,
  "Pressure [MPa]": "50"
},
{
  "Process": "Turning",
  "Data ID": "018_05",
  "Source ID": "018",
  "Workpiece Material": "Inconel 718",
  "Tool Material": "Carbide",
  "Tool Insert Code": "SNMG 12 04 08-23",
  "Machine Tool": "CNC lathe",
  "Coating": "TiAlN-coated (PVD)",
  "Used Coolant Name": "5.5% emulsion (vegetable oil and water)",
  "Dry/Wet": "Wet",
  "Chip Breaker": "No",
  "Cutting Speed [m/min]": "57",
  "Feed [mm/rev]": "0.2",
  "Depth of Cut [mm]": "2",
  "Coolant Consumption [mL/h]": null,
  "Nose Radius [mm]": "0.8",
  "Surface Roughness Ra [μm]": "2.43",
  "Tool Wear VB [mm]": null,
  "Material Removal Rate [cm³/min]": "22.8",
  "Machining Time Tm [min]": null,
  "Cutting Force Fc [N]": null,
  "Temperature [°C]": "117",
  "Tool Life TL [min]": null,
  "Cutting Power Pc [W]": "1090",
  "Vibration [m/s²]": null,
  "Notch Depth ND [mm]": "0.25",
  "dn [mm]": null,
  "Pressure [MPa]": "90"
},
{
  "Process": "Turning",
  "Data ID": "018_06",
  "Source ID": "018",
  "Workpiece Material": "Inconel 718",
  "Tool Material": "Carbide",
  "Tool Insert Code": "SNMG 12 04 08-23",
  "Machine Tool": "CNC lathe",
  "Coating": "TiAlN-coated (PVD)",
  "Used Coolant Name": "5.5% emulsion (vegetable oil and water)",
  "Dry/Wet": "Wet",
  "Chip Breaker": "No",
  "Cutting Speed [m/min]": "74",
  "Feed [mm/rev]": "0.224",
  "Depth of Cut [mm]": "2",
  "Coolant Consumption [mL/h]": null,
  "Nose Radius [mm]": "0.8",
  "Surface Roughness Ra [μm]": "3.23",
  "Tool Wear VB [mm]": null,
  "Material Removal Rate [cm³/min]": "33.15",
  "Machining Time Tm [min]": null,
  "Cutting Force Fc [N]": null,
  "Temperature [°C]": "117",
  "Tool Life TL [min]": null,
  "Cutting Power Pc [W]": "1520",
  "Vibration [m/s²]": null,
  "Notch Depth ND [mm]": "0.25",
  "dn [mm]": null,
  "Pressure [MPa]": "130"
},
{
  "Process": "Turning",
  "Data ID": "018_07",
  "Source ID": "018",
  "Workpiece Material": "Inconel 718",
  "Tool Material": "Carbide",
  "Tool Insert Code": "SNMG 12 04 08-23",
  "Machine Tool": "CNC lathe",
  "Coating": "TiAlN-coated (PVD)",
  "Used Coolant Name": "5.5% emulsion (vegetable oil and water)",
  "Dry/Wet": "Wet",
  "Chip Breaker": "No",
  "Cutting Speed [m/min]": "46",
  "Feed [mm/rev]": "0.224",
  "Depth of Cut [mm]": "2",
  "Coolant Consumption [mL/h]": null,
  "Nose Radius [mm]": "0.8",
  "Surface Roughness Ra [μm]": "2.71",
  "Tool Wear VB [mm]": null,
  "Material Removal Rate [cm³/min]": "20.61",
  "Machining Time Tm [min]": null,
  "Cutting Force Fc [N]": null,
  "Temperature [°C]": "127",
  "Tool Life TL [min]": null,
  "Cutting Power Pc [W]": "1070",
  "Vibration [m/s²]": null,
  "Notch Depth ND [mm]": "0.25",
  "dn [mm]": null,
  "Pressure [MPa]": "50"
},
{
  "Process": "Turning",
  "Data ID": "018_08",
  "Source ID": "018",
  "Workpiece Material": "Inconel 718",
  "Tool Material": "Carbide",
  "Tool Insert Code": "SNMG 12 04 08-23",
  "Machine Tool": "CNC lathe",
  "Coating": "TiAlN-coated (PVD)",
  "Used Coolant Name": "5.5% emulsion (vegetable oil and water)",
  "Dry/Wet": "Wet",
  "Chip Breaker": "No",
  "Cutting Speed [m/min]": "57",
  "Feed [mm/rev]": "0.25",
  "Depth of Cut [mm]": "2",
  "Coolant Consumption [mL/h]": null,
  "Nose Radius [mm]": "0.8",
  "Surface Roughness Ra [μm]": "4.04",
  "Tool Wear VB [mm]": null,
  "Material Removal Rate [cm³/min]": "28.5",
  "Machining Time Tm [min]": null,
  "Cutting Force Fc [N]": null,
  "Temperature [°C]": "130",
  "Tool Life TL [min]": null,
  "Cutting Power Pc [W]": "1280",
  "Vibration [m/s²]": null,
  "Notch Depth ND [mm]": "0.25",
  "dn [mm]": null,
  "Pressure [MPa]": "90"
},
{
  "Process": "Turning",
  "Data ID": "018_09",
  "Source ID": "018",
  "Workpiece Material": "Inconel 718",
  "Tool Material": "Carbide",
  "Tool Insert Code": "SNMG 12 04 08-23",
  "Machine Tool": "CNC lathe",
  "Coating": "TiAlN-coated (PVD)",
  "Used Coolant Name": "5.5% emulsion (vegetable oil and water)",
  "Dry/Wet": "Wet",
  "Chip Breaker": "No",
  "Cutting Speed [m/min]": "74",
  "Feed [mm/rev]": "0.2",
  "Depth of Cut [mm]": "2",
  "Coolant Consumption [mL/h]": null,
  "Nose Radius [mm]": "0.8",
  "Surface Roughness Ra [μm]": "2.64",
  "Tool Wear VB [mm]": null,
  "Material Removal Rate [cm³/min]": "29.6",
  "Machining Time Tm [min]": null,
  "Cutting Force Fc [N]": null,
  "Temperature [°C]": "116",
  "Tool Life TL [min]": null,
  "Cutting Power Pc [W]": "1420",
  "Vibration [m/s²]": null,
  "Notch Depth ND [mm]": "0.25",
  "dn [mm]": null,
  "Pressure [MPa]": "130"
},
{
  "Process": "Turning",
  "Data ID": "018_10",
  "Source ID": "018",
  "Workpiece Material": "Inconel 718",
  "Tool Material": "Carbide",
  "Tool Insert Code": "SNMG 12 04 08-23",
  "Machine Tool": "CNC lathe",
  "Coating": "TiAlN-coated (PVD)",
  "Used Coolant Name": "5.5% emulsion (vegetable oil and water)",
  "Dry/Wet": "Wet",
  "Chip Breaker": "No",
  "Cutting Speed [m/min]": "57",
  "Feed [mm/rev]": "0.2",
  "Depth of Cut [mm]": "2",
  "Coolant Consumption [mL/h]": null,
  "Nose Radius [mm]": "0.8",
  "Surface Roughness Ra [μm]": "2.37",
  "Tool Wear VB [mm]": null,
  "Material Removal Rate [cm³/min]": "22.8",
  "Machining Time Tm [min]": null,
  "Cutting Force Fc [N]": null,
  "Temperature [°C]": "118",
  "Tool Life TL [min]": null,
  "Cutting Power Pc [W]": "1180",
  "Vibration [m/s²]": null,
  "Notch Depth ND [mm]": "0.3",
  "dn [mm]": null,
  "Pressure [MPa]": "50"
},
{
  "Process": "Turning",
  "Data ID": "018_11",
  "Source ID": "018",
  "Workpiece Material": "Inconel 718",
  "Tool Material": "Carbide",
  "Tool Insert Code": "SNMG 12 04 08-23",
  "Machine Tool": "CNC lathe",
  "Coating": "TiAlN-coated (PVD)",
  "Used Coolant Name": "5.5% emulsion (vegetable oil and water)",
  "Dry/Wet": "Wet",
  "Chip Breaker": "No",
  "Cutting Speed [m/min]": "74",
  "Feed [mm/rev]": "0.224",
  "Depth of Cut [mm]": "2",
  "Coolant Consumption [mL/h]": null,
  "Nose Radius [mm]": "0.8",
  "Surface Roughness Ra [μm]": "2.55",
  "Tool Wear VB [mm]": null,
  "Material Removal Rate [cm³/min]": "33.15",
  "Machining Time Tm [min]": null,
  "Cutting Force Fc [N]": null,
  "Temperature [°C]": "122",
  "Tool Life TL [min]": null,
  "Cutting Power Pc [W]": "1560",
  "Vibration [m/s²]": null,
  "Notch Depth ND [mm]": "0.3",
  "dn [mm]": null,
  "Pressure [MPa]": "90"
},
{
  "Process": "Turning",
  "Data ID": "018_12",
  "Source ID": "018",
  "Workpiece Material": "Inconel 718",
  "Tool Material": "Carbide",
  "Tool Insert Code": "SNMG 12 04 08-23",
  "Machine Tool": "CNC lathe",
  "Coating": "TiAlN-coated (PVD)",
  "Used Coolant Name": "5.5% emulsion (vegetable oil and water)",
  "Dry/Wet": "Wet",
  "Chip Breaker": "No",
  "Cutting Speed [m/min]": "46",
  "Feed [mm/rev]": "0.25",
  "Depth of Cut [mm]": "2",
  "Coolant Consumption [mL/h]": null,
  "Nose Radius [mm]": "0.8",
  "Surface Roughness Ra [μm]": "4.47",
  "Tool Wear VB [mm]": null,
  "Material Removal Rate [cm³/min]": "23",
  "Machining Time Tm [min]": null,
  "Cutting Force Fc [N]": null,
  "Temperature [°C]": "129",
  "Tool Life TL [min]": null,
  "Cutting Power Pc [W]": "1070",
  "Vibration [m/s²]": null,
  "Notch Depth ND [mm]": "0.3",
  "dn [mm]": null,
  "Pressure [MPa]": "130"
},
{
  "Process": "Turning",
  "Data ID": "018_13",
  "Source ID": "018",
  "Workpiece Material": "Inconel 718",
  "Tool Material": "Carbide",
  "Tool Insert Code": "SNMG 12 04 08-23",
  "Machine Tool": "CNC lathe",
  "Coating": "TiAlN-coated (PVD)",
  "Used Coolant Name": "5.5% emulsion (vegetable oil and water)",
  "Dry/Wet": "Wet",
  "Chip Breaker": "No",
  "Cutting Speed [m/min]": "57",
  "Feed [mm/rev]": "0.25",
  "Depth of Cut [mm]": "2",
  "Coolant Consumption [mL/h]": null,
  "Nose Radius [mm]": "0.8",
  "Surface Roughness Ra [μm]": "3.77",
  "Tool Wear VB [mm]": null,
  "Material Removal Rate [cm³/min]": "28.5",
  "Machining Time Tm [min]": null,
  "Cutting Force Fc [N]": null,
  "Temperature [°C]": "140",
  "Tool Life TL [min]": null,
  "Cutting Power Pc [W]": "1390",
  "Vibration [m/s²]": null,
  "Notch Depth ND [mm]": "0.3",
  "dn [mm]": null,
  "Pressure [MPa]": "50"
},
{
  "Process": "Turning",
  "Data ID": "018_14",
  "Source ID": "018",
  "Workpiece Material": "Inconel 718",
  "Tool Material": "Carbide",
  "Tool Insert Code": "SNMG 12 04 08-23",
  "Machine Tool": "CNC lathe",
  "Coating": "TiAlN-coated (PVD)",
  "Used Coolant Name": "5.5% emulsion (vegetable oil and water)",
  "Dry/Wet": "Wet",
  "Chip Breaker": "No",
  "Cutting Speed [m/min]": "74",
  "Feed [mm/rev]": "0.2",
  "Depth of Cut [mm]": "2",
  "Coolant Consumption [mL/h]": null,
  "Nose Radius [mm]": "0.8",
  "Surface Roughness Ra [μm]": "2.89",
  "Tool Wear VB [mm]": null,
  "Material Removal Rate [cm³/min]": "29.6",
  "Machining Time Tm [min]": null,
  "Cutting Force Fc [N]": null,
  "Temperature [°C]": "119",
  "Tool Life TL [min]": null,
  "Cutting Power Pc [W]": "1470",
  "Vibration [m/s²]": null,
  "Notch Depth ND [mm]": "0.3",
  "dn [mm]": null,
  "Pressure [MPa]": "90"
},
{
  "Process": "Turning",
  "Data ID": "018_15",
  "Source ID": "018",
  "Workpiece Material": "Inconel 718",
  "Tool Material": "Carbide",
  "Tool Insert Code": "SNMG 12 04 08-23",
  "Machine Tool": "CNC lathe",
  "Coating": "TiAlN-coated (PVD)",
  "Used Coolant Name": "5.5% emulsion (vegetable oil and water)",
  "Dry/Wet": "Wet",
  "Chip Breaker": "No",
  "Cutting Speed [m/min]": "46",
  "Feed [mm/rev]": "0.224",
  "Depth of Cut [mm]": "2",
  "Coolant Consumption [mL/h]": null,
  "Nose Radius [mm]": "0.8",
  "Surface Roughness Ra [μm]": "3.27",
  "Tool Wear VB [mm]": null,
  "Material Removal Rate [cm³/min]": "20.61",
  "Machining Time Tm [min]": null,
  "Cutting Force Fc [N]": null,
  "Temperature [°C]": "125",
  "Tool Life TL [min]": null,
  "Cutting Power Pc [W]": "880",
  "Vibration [m/s²]": null,
  "Notch Depth ND [mm]": "0.3",
  "dn [mm]": null,
  "Pressure [MPa]": "130"
},
{
  "Process": "Turning",
  "Data ID": "018_16",
  "Source ID": "018",
  "Workpiece Material": "Inconel 718",
  "Tool Material": "Carbide",
  "Tool Insert Code": "SNMG 12 04 08-23",
  "Machine Tool": "CNC lathe",
  "Coating": "TiAlN-coated (PVD)",
  "Used Coolant Name": "5.5% emulsion (vegetable oil and water)",
  "Dry/Wet": "Wet",
  "Chip Breaker": "No",
  "Cutting Speed [m/min]": "57",
  "Feed [mm/rev]": "0.224",
  "Depth of Cut [mm]": "2",
  "Coolant Consumption [mL/h]": null,
  "Nose Radius [mm]": "0.8",
  "Surface Roughness Ra [μm]": "3.07",
  "Tool Wear VB [mm]": null,
  "Material Removal Rate [cm³/min]": "25.54",
  "Machining Time Tm [min]": null,
  "Cutting Force Fc [N]": null,
  "Temperature [°C]": "135",
  "Tool Life TL [min]": null,
  "Cutting Power Pc [W]": "1250",
  "Vibration [m/s²]": null,
  "Notch Depth ND [mm]": "0.3",
  "dn [mm]": null,
  "Pressure [MPa]": "50"
},
{
  "Process": "Turning",
  "Data ID": "018_17",
  "Source ID": "018",
  "Workpiece Material": "Inconel 718",
  "Tool Material": "Carbide",
  "Tool Insert Code": "SNMG 12 04 08-23",
  "Machine Tool": "CNC lathe",
  "Coating": "TiAlN-coated (PVD)",
  "Used Coolant Name": "5.5% emulsion (vegetable oil and water)",
  "Dry/Wet": "Wet",
  "Chip Breaker": "No",
  "Cutting Speed [m/min]": "74",
  "Feed [mm/rev]": "0.25",
  "Depth of Cut [mm]": "2",
  "Coolant Consumption [mL/h]": null,
  "Nose Radius [mm]": "0.8",
  "Surface Roughness Ra [μm]": "3.63",
  "Tool Wear VB [mm]": null,
  "Material Removal Rate [cm³/min]": "37",
  "Machining Time Tm [min]": null,
  "Cutting Force Fc [N]": null,
  "Temperature [°C]": "139",
  "Tool Life TL [min]": null,
  "Cutting Power Pc [W]": "1710",
  "Vibration [m/s²]": null,
  "Notch Depth ND [mm]": "0.3",
  "dn [mm]": null,
  "Pressure [MPa]": "90"
},
{
  "Process": "Turning",
  "Data ID": "018_18",
  "Source ID": "018",
  "Workpiece Material": "Inconel 718",
  "Tool Material": "Carbide",
  "Tool Insert Code": "SNMG 12 04 08-23",
  "Machine Tool": "CNC lathe",
  "Coating": "TiAlN-coated (PVD)",
  "Used Coolant Name": "5.5% emulsion (vegetable oil and water)",
  "Dry/Wet": "Wet",
  "Chip Breaker": "No",
  "Cutting Speed [m/min]": "46",
  "Feed [mm/rev]": "0.2",
  "Depth of Cut [mm]": "2",
  "Coolant Consumption [mL/h]": null,
  "Nose Radius [mm]": "0.8",
  "Surface Roughness Ra [μm]": "3.13",
  "Tool Wear VB [mm]": null,
  "Material Removal Rate [cm³/min]": "18.4",
  "Machining Time Tm [min]": null,
  "Cutting Force Fc [N]": null,
  "Temperature [°C]": "119",
  "Tool Life TL [min]": null,
  "Cutting Power Pc [W]": "810",
  "Vibration [m/s²]": null,
  "Notch Depth ND [mm]": "0.3",
  "dn [mm]": null,
  "Pressure [MPa]": "130"
},
{
  "Process": "Turning",
  "Data ID": "018_19",
  "Source ID": "018",
  "Workpiece Material": "Inconel 718",
  "Tool Material": "Carbide",
  "Tool Insert Code": "SNMG 12 04 08-23",
  "Machine Tool": "CNC lathe",
  "Coating": "TiAlN-coated (PVD)",
  "Used Coolant Name": "5.5% emulsion (vegetable oil and water)",
  "Dry/Wet": "Wet",
  "Chip Breaker": "No",
  "Cutting Speed [m/min]": "74",
  "Feed [mm/rev]": "0.2",
  "Depth of Cut [mm]": "2",
  "Coolant Consumption [mL/h]": null,
  "Nose Radius [mm]": "0.8",
  "Surface Roughness Ra [μm]": "2.53",
  "Tool Wear VB [mm]": null,
  "Material Removal Rate [cm³/min]": "29.6",
  "Machining Time Tm [min]": null,
  "Cutting Force Fc [N]": null,
  "Temperature [°C]": "108",
  "Tool Life TL [min]": null,
  "Cutting Power Pc [W]": "1460",
  "Vibration [m/s²]": null,
  "Notch Depth ND [mm]": "0.4",
  "dn [mm]": null,
  "Pressure [MPa]": "50"
},
{
  "Process": "Turning",
  "Data ID": "018_20",
  "Source ID": "018",
  "Workpiece Material": "Inconel 718",
  "Tool Material": "Carbide",
  "Tool Insert Code": "SNMG 12 04 08-23",
  "Machine Tool": "CNC lathe",
  "Coating": "TiAlN-coated (PVD)",
  "Used Coolant Name": "5.5% emulsion (vegetable oil and water)",
  "Dry/Wet": "Wet",
  "Chip Breaker": "No",
  "Cutting Speed [m/min]": "46",
  "Feed [mm/rev]": "0.224",
  "Depth of Cut [mm]": "2",
  "Coolant Consumption [mL/h]": null,
  "Nose Radius [mm]": "0.8",
  "Surface Roughness Ra [μm]": "2.55",
  "Tool Wear VB [mm]": null,
  "Material Removal Rate [cm³/min]": "20.61",
  "Machining Time Tm [min]": null,
  "Cutting Force Fc [N]": null,
  "Temperature [°C]": "114",
  "Tool Life TL [min]": null,
  "Cutting Power Pc [W]": "1110",
  "Vibration [m/s²]": null,
  "Notch Depth ND [mm]": "0.4",
  "dn [mm]": null,
  "Pressure [MPa]": "90"
},
{
  "Process": "Turning",
  "Data ID": "018_21",
  "Source ID": "018",
  "Workpiece Material": "Inconel 718",
  "Tool Material": "Carbide",
  "Tool Insert Code": "SNMG 12 04 08-23",
  "Machine Tool": "CNC lathe",
  "Coating": "TiAlN-coated (PVD)",
  "Used Coolant Name": "5.5% emulsion (vegetable oil and water)",
  "Dry/Wet": "Wet",
  "Chip Breaker": "No",
  "Cutting Speed [m/min]": "57",
  "Feed [mm/rev]": "0.25",
  "Depth of Cut [mm]": "2",
  "Coolant Consumption [mL/h]": null,
  "Nose Radius [mm]": "0.8",
  "Surface Roughness Ra [μm]": "3.72",
  "Tool Wear VB [mm]": null,
  "Material Removal Rate [cm³/min]": "28.5",
  "Machining Time Tm [min]": null,
  "Cutting Force Fc [N]": null,
  "Temperature [°C]": "115",
  "Tool Life TL [min]": null,
  "Cutting Power Pc [W]": "1240",
  "Vibration [m/s²]": null,
  "Notch Depth ND [mm]": "0.4",
  "dn [mm]": null,
  "Pressure [MPa]": "130"
},
{
  "Process": "Turning",
  "Data ID": "018_22",
  "Source ID": "018",
  "Workpiece Material": "Inconel 718",
  "Tool Material": "Carbide",
  "Tool Insert Code": "SNMG 12 04 08-23",
  "Machine Tool": "CNC lathe",
  "Coating": "TiAlN-coated (PVD)",
  "Used Coolant Name": "5.5% emulsion (vegetable oil and water)",
  "Dry/Wet": "Wet",
  "Chip Breaker": "No",
  "Cutting Speed [m/min]": "74",
  "Feed [mm/rev]": "0.25",
  "Depth of Cut [mm]": "2",
  "Coolant Consumption [mL/h]": null,
  "Nose Radius [mm]": "0.8",
  "Surface Roughness Ra [μm]": "3.82",
  "Tool Wear VB [mm]": null,
  "Material Removal Rate [cm³/min]": "37",
  "Machining Time Tm [min]": null,
  "Cutting Force Fc [N]": null,
  "Temperature [°C]": "130",
  "Tool Life TL [min]": null,
  "Cutting Power Pc [W]": "1810",
  "Vibration [m/s²]": null,
  "Notch Depth ND [mm]": "0.4",
  "dn [mm]": null,
  "Pressure [MPa]": "50"
},
{
  "Process": "Turning",
  "Data ID": "018_23",
  "Source ID": "018",
  "Workpiece Material": "Inconel 718",
  "Tool Material": "Carbide",
  "Tool Insert Code": "SNMG 12 04 08-23",
  "Machine Tool": "CNC lathe",
  "Coating": "TiAlN-coated (PVD)",
  "Used Coolant Name": "5.5% emulsion (vegetable oil and water)",
  "Dry/Wet": "Wet",
  "Chip Breaker": "No",
  "Cutting Speed [m/min]": "46",
  "Feed [mm/rev]": "0.2",
  "Depth of Cut [mm]": "2",
  "Coolant Consumption [mL/h]": null,
  "Nose Radius [mm]": "0.8",
  "Surface Roughness Ra [μm]": "2.49",
  "Tool Wear VB [mm]": null,
  "Material Removal Rate [cm³/min]": "18.4",
  "Machining Time Tm [min]": null,
  "Cutting Force Fc [N]": null,
  "Temperature [°C]": "112",
  "Tool Life TL [min]": null,
  "Cutting Power Pc [W]": "890",
  "Vibration [m/s²]": null,
  "Notch Depth ND [mm]": "0.4",
  "dn [mm]": null,
  "Pressure [MPa]": "90"
},
{
  "Process": "Turning",
  "Data ID": "018_24",
  "Source ID": "018",
  "Workpiece Material": "Inconel 718",
  "Tool Material": "Carbide",
  "Tool Insert Code": "SNMG 12 04 08-23",
  "Machine Tool": "CNC lathe",
  "Coating": "TiAlN-coated (PVD)",
  "Used Coolant Name": "5.5% emulsion (vegetable oil and water)",
  "Dry/Wet": "Wet",
  "Chip Breaker": "No",
  "Cutting Speed [m/min]": "57",
  "Feed [mm/rev]": "0.224",
  "Depth of Cut [mm]": "2",
  "Coolant Consumption [mL/h]": null,
  "Nose Radius [mm]": "0.8",
  "Surface Roughness Ra [μm]": "2.43",
  "Tool Wear VB [mm]": null,
  "Material Removal Rate [cm³/min]": "25.54",
  "Machining Time Tm [min]": null,
  "Cutting Force Fc [N]": null,
  "Temperature [°C]": "116",
  "Tool Life TL [min]": null,
  "Cutting Power Pc [W]": "1210",
  "Vibration [m/s²]": null,
  "Notch Depth ND [mm]": "0.4",
  "dn [mm]": null,
  "Pressure [MPa]": "130"
},
{
  "Process": "Turning",
  "Data ID": "018_25",
  "Source ID": "018",
  "Workpiece Material": "Inconel 718",
  "Tool Material": "Carbide",
  "Tool Insert Code": "SNMG 12 04 08-23",
  "Machine Tool": "CNC lathe",
  "Coating": "TiAlN-coated (PVD)",
  "Used Coolant Name": "5.5% emulsion (vegetable oil and water)",
  "Dry/Wet": "Wet",
  "Chip Breaker": "No",
  "Cutting Speed [m/min]": "74",
  "Feed [mm/rev]": "0.224",
  "Depth of Cut [mm]": "2",
  "Coolant Consumption [mL/h]": null,
  "Nose Radius [mm]": "0.8",
  "Surface Roughness Ra [μm]": "2.5",
  "Tool Wear VB [mm]": null,
  "Material Removal Rate [cm³/min]": "33.15",
  "Machining Time Tm [min]": null,
  "Cutting Force Fc [N]": null,
  "Temperature [°C]": "127",
  "Tool Life TL [min]": null,
  "Cutting Power Pc [W]": "1630",
  "Vibration [m/s²]": null,
  "Notch Depth ND [mm]": "0.4",
  "dn [mm]": null,
  "Pressure [MPa]": "50"
},
{
  "Process": "Turning",
  "Data ID": "018_26",
  "Source ID": "018",
  "Workpiece Material": "Inconel 718",
  "Tool Material": "Carbide",
  "Tool Insert Code": "SNMG 12 04 08-23",
  "Machine Tool": "CNC lathe",
  "Coating": "TiAlN-coated (PVD)",
  "Used Coolant Name": "5.5% emulsion (vegetable oil and water)",
  "Dry/Wet": "Wet",
  "Chip Breaker": "No",
  "Cutting Speed [m/min]": "46",
  "Feed [mm/rev]": "0.25",
  "Depth of Cut [mm]": "2",
  "Coolant Consumption [mL/h]": null,
  "Nose Radius [mm]": "0.8",
  "Surface Roughness Ra [μm]": "3.81",
  "Tool Wear VB [mm]": null,
  "Material Removal Rate [cm³/min]": "23",
  "Machining Time Tm [min]": null,
  "Cutting Force Fc [N]": null,
  "Temperature [°C]": "135",
  "Tool Life TL [min]": null,
  "Cutting Power Pc [W]": "1050",
  "Vibration [m/s²]": null,
  "Notch Depth ND [mm]": "0.4",
  "dn [mm]": null,
  "Pressure [MPa]": "90"
},
{
  "Process": "Turning",
  "Data ID": "018_27",
  "Source ID": "018",
  "Workpiece Material": "Inconel 718",
  "Tool Material": "Carbide",
  "Tool Insert Code": "SNMG 12 04 08-23",
  "Machine Tool": "CNC lathe",
  "Coating": "TiAlN-coated (PVD)",
  "Used Coolant Name": "5.5% emulsion (vegetable oil and water)",
  "Dry/Wet": "Wet",
  "Chip Breaker": "No",
  "Cutting Speed [m/min]": "57",
  "Feed [mm/rev]": "0.2",
  "Depth of Cut [mm]": "2",
  "Coolant Consumption [mL/h]": null,
  "Nose Radius [mm]": "0.8",
  "Surface Roughness Ra [μm]": "2.51",
  "Tool Wear VB [mm]": null,
  "Material Removal Rate [cm³/min]": "22.8",
  "Machining Time Tm [min]": null,
  "Cutting Force Fc [N]": null,
  "Temperature [°C]": "114",
  "Tool Life TL [min]": null,
  "Cutting Power Pc [W]": "1190",
  "Vibration [m/s²]": null,
  "Notch Depth ND [mm]": "0.4",
  "dn [mm]": null,
  "Pressure [MPa]": "130"
},
{
    "Process": "Turning",
    "Data ID": "019_01",
    "Source ID": "019",
    "Workpiece Material": "Inconel 718",
    "Tool Material": "Carbide",
    "Tool Insert Code": "SNMG 120408-QM H13A",
    "Machine Tool": "CNC lathe",
    "Coating": "Uncoated",
    "Used Coolant Name": null,
    "Dry/Wet": "Dry",
    "Chip Breaker": "No",
    "Cutting Speed [m/min]": "35",
    "Feed [mm/rev]": "0.2",
    "Depth of Cut [mm]": "1.5",
    "Coolant Consumption [mL/h]": null,
    "Nose Radius [mm]": "0.8",
    "Surface Roughness Ra [μm]": "0.676018",
    "Tool Wear VB [mm]": "0.104",
    "Material Removal Rate [cm³/min]": "630",
    "Machining Time Tm [min]": null,
    "Cutting Force Fc [N]": "1453.5",
    "Temperature [°C]": null,
    "Tool Life TL [min]": "5.243195",
    "Cutting Power Pc [W]": "8934.962",
    "Vibration [m/s²]": null,
    "Notch Depth ND [mm]": null,
    "dn [mm]": null,
    "Pressure [MPa]": null
  },
  {
    "Process": "Turning",
    "Data ID": "019_02",
    "Source ID": "019",
    "Workpiece Material": "Inconel 718",
    "Tool Material": "Carbide",
    "Tool Insert Code": "SNMG 120408-QM H13A",
    "Machine Tool": "CNC lathe",
    "Coating": "Uncoated",
    "Used Coolant Name": null,
    "Dry/Wet": "Dry",
    "Chip Breaker": "No",
    "Cutting Speed [m/min]": "25",
    "Feed [mm/rev]": "0.2",
    "Depth of Cut [mm]": "1",
    "Coolant Consumption [mL/h]": null,
    "Nose Radius [mm]": "0.8",
    "Surface Roughness Ra [μm]": "0.715438",
    "Tool Wear VB [mm]": "0.075",
    "Material Removal Rate [cm³/min]": "300",
    "Machining Time Tm [min]": null,
    "Cutting Force Fc [N]": "1089.7",
    "Temperature [°C]": null,
    "Tool Life TL [min]": "12.01568",
    "Cutting Power Pc [W]": "4818.773",
    "Vibration [m/s²]": null,
    "Notch Depth ND [mm]": null,
    "dn [mm]": null,
    "Pressure [MPa]": null
  },
  {
    "Process": "Turning",
    "Data ID": "019_03",
    "Source ID": "019",
    "Workpiece Material": "Inconel 718",
    "Tool Material": "Carbide",
    "Tool Insert Code": "SNMG 120408-QM H13A",
    "Machine Tool": "CNC lathe",
    "Coating": "Uncoated",
    "Used Coolant Name": null,
    "Dry/Wet": "Dry",
    "Chip Breaker": "No",
    "Cutting Speed [m/min]": "25",
    "Feed [mm/rev]": "0.15",
    "Depth of Cut [mm]": "1",
    "Coolant Consumption [mL/h]": null,
    "Nose Radius [mm]": "0.8",
    "Surface Roughness Ra [μm]": "0.61197",
    "Tool Wear VB [mm]": "0.092",
    "Material Removal Rate [cm³/min]": "225",
    "Machining Time Tm [min]": null,
    "Cutting Force Fc [N]": "894",
    "Temperature [°C]": null,
    "Tool Life TL [min]": "20.08001",
    "Cutting Power Pc [W]": "3996.353",
    "Vibration [m/s²]": null,
    "Notch Depth ND [mm]": null,
    "dn [mm]": null,
    "Pressure [MPa]": null
  },
  {
    "Process": "Turning",
    "Data ID": "019_04",
    "Source ID": "019",
    "Workpiece Material": "Inconel 718",
    "Tool Material": "Carbide",
    "Tool Insert Code": "SNMG 120408-QM H13A",
    "Machine Tool": "CNC lathe",
    "Coating": "Uncoated",
    "Used Coolant Name": null,
    "Dry/Wet": "Dry",
