Repository: Tahiduzzaman/Open-Turning-Inconel718-Dataset

Open Turning Inconel 718 Dataset
Open machining dataset for turning Inconel 718 collected from 20 different sources
Overview
This repository contains an open machining dataset for turning Inconel 718 collected from 20 different sources.

Dataset Statistics
Number of sources: 20
Number of records: 402
Process: Turning
Workpiece material: Inconel 718
Data Format
The dataset is provided in JSON format.

Variables
Machining Parameters
vc
f
ap
rε
Performance Parameters
Ra
VB
MRR
Fc
T
TL
Tm
Pc
Vib
Purpose
The dataset is intended for machining optimization, tool wear prediction, surface roughness prediction, machine learning, digital twins, and smart manufacturing research.

File: manufacturing_dataset.json (part 9 of 10)
[
    "Chip Breaker": "No",
    "Cutting Speed [m/min]": "35",
    "Feed [mm/rev]": "0.1",
    "Depth of Cut [mm]": "1",
    "Coolant Consumption [mL/h]": null,
    "Nose Radius [mm]": "0.8",
    "Surface Roughness Ra [μm]": "0.557999",
    "Tool Wear VB [mm]": "0.116",
    "Material Removal Rate [cm³/min]": "210",
    "Machining Time Tm [min]": null,
    "Cutting Force Fc [N]": "634.51",
    "Temperature [°C]": null,
    "Tool Life TL [min]": "27.51321",
    "Cutting Power Pc [W]": "4069.651",
    "Vibration [m/s²]": null,
    "Notch Depth ND [mm]": null,
    "dn [mm]": null,
    "Pressure [MPa]": null
  },
  {
    "Process": "Turning",
    "Data ID": "019_05",
    "Source ID": "019",
    "Workpiece Material": "Inconel 718",
    "Tool Material": "Carbide",
    "Tool Insert Code": "SNMG 120408-QM H13A",
    "Machine Tool": "CNC lathe",
    "Coating": "Uncoated",
    "Used Coolant Name": null,
    "Dry/Wet": "Dry",
    "Chip Breaker": "No",
    "Cutting Speed [m/min]": "25",
    "Feed [mm/rev]": "0.1",
    "Depth of Cut [mm]": "1",
    "Coolant Consumption [mL/h]": null,
    "Nose Radius [mm]": "0.8",
    "Surface Roughness Ra [μm]": "0.491035",
    "Tool Wear VB [mm]": "0.087",
    "Material Removal Rate [cm³/min]": "150",
    "Machining Time Tm [min]": null,
    "Cutting Force Fc [N]": "676.38",
    "Temperature [°C]": null,
    "Tool Life TL [min]": "31.40824",
    "Cutting Power Pc [W]": "3069.845",
    "Vibration [m/s²]": null,
    "Notch Depth ND [mm]": null,
    "dn [mm]": null,
    "Pressure [MPa]": null
  },
  {
    "Process": "Turning",
    "Data ID": "019_06",
    "Source ID": "019",
    "Workpiece Material": "Inconel 718",
    "Tool Material": "Carbide",
    "Tool Insert Code": "SNMG 120408-QM H13A",
    "Machine Tool": "CNC lathe",
    "Coating": "Uncoated",
    "Used Coolant Name": null,
    "Dry/Wet": "Dry",
    "Chip Breaker": "No",
    "Cutting Speed [m/min]": "35",
    "Feed [mm/rev]": "0.15",
    "Depth of Cut [mm]": "1",
    "Coolant Consumption [mL/h]": null,
    "Nose Radius [mm]": "0.8",
    "Surface Roughness Ra [μm]": "0.570797",
    "Tool Wear VB [mm]": "0.13",
    "Material Removal Rate [cm³/min]": "315",
    "Machining Time Tm [min]": null,
    "Cutting Force Fc [N]": "838.67",
    "Temperature [°C]": null,
    "Tool Life TL [min]": "13.34192",
    "Cutting Power Pc [W]": "5297.91",
    "Vibration [m/s²]": null,
    "Notch Depth ND [mm]": null,
    "dn [mm]": null,
    "Pressure [MPa]": null
  },
  {
    "Process": "Turning",
    "Data ID": "019_07",
    "Source ID": "019",
    "Workpiece Material": "Inconel 718",
    "Tool Material": "Carbide",
    "Tool Insert Code": "SNMG 120408-QM H13A",
    "Machine Tool": "CNC lathe",
    "Coating": "Uncoated",
    "Used Coolant Name": null,
    "Dry/Wet": "Dry",
    "Chip Breaker": "No",
    "Cutting Speed [m/min]": "35",
    "Feed [mm/rev]": "0.2",
    "Depth of Cut [mm]": "1.25",
    "Coolant Consumption [mL/h]": null,
    "Nose Radius [mm]": "0.8",
    "Surface Roughness Ra [μm]": "0.672086",
    "Tool Wear VB [mm]": "0.125",
    "Material Removal Rate [cm³/min]": "525",
    "Machining Time Tm [min]": null,
    "Cutting Force Fc [N]": "1140.7",
    "Temperature [°C]": null,
    "Tool Life TL [min]": "6.334422",
    "Cutting Power Pc [W]": "7683.697",
    "Vibration [m/s²]": null,
    "Notch Depth ND [mm]": null,
    "dn [mm]": null,
    "Pressure [MPa]": null
  },
  {
    "Process": "Turning",
    "Data ID": "019_08",
    "Source ID": "019",
    "Workpiece Material": "Inconel 718",
    "Tool Material": "Carbide",
    "Tool Insert Code": "SNMG 120408-QM H13A",
    "Machine Tool": "CNC lathe",
    "Coating": "Uncoated",
    "Used Coolant Name": null,
    "Dry/Wet": "Dry",
    "Chip Breaker": "No",
    "Cutting Speed [m/min]": "45",
    "Feed [mm/rev]": "0.15",
    "Depth of Cut [mm]": "1",
    "Coolant Consumption [mL/h]": null,
    "Nose Radius [mm]": "0.8",
    "Surface Roughness Ra [μm]": "0.541862",
    "Tool Wear VB [mm]": "0.152",
    "Material Removal Rate [cm³/min]": "405",
    "Machining Time Tm [min]": null,
    "Cutting Force Fc [N]": "799.58",
    "Temperature [°C]": null,
    "Tool Life TL [min]": "9.831228",
    "Cutting Power Pc [W]": "6539.683",
    "Vibration [m/s²]": null,
    "Notch Depth ND [mm]": null,
    "dn [mm]": null,
    "Pressure [MPa]": null
  },
  {
    "Process": "Turning",
    "Data ID": "019_09",
    "Source ID": "019",
    "Workpiece Material": "Inconel 718",
    "Tool Material": "Carbide",
    "Tool Insert Code": "SNMG 120408-QM H13A",
    "Machine Tool": "CNC lathe",
    "Coating": "Uncoated",
    "Used Coolant Name": null,
    "Dry/Wet": "Dry",
    "Chip Breaker": "No",
    "Cutting Speed [m/min]": "45",
    "Feed [mm/rev]": "0.1",
    "Depth of Cut [mm]": "1",
    "Coolant Consumption [mL/h]": null,
    "Nose Radius [mm]": "0.8",
    "Surface Roughness Ra [μm]": "0.634782",
    "Tool Wear VB [mm]": "0.142",
    "Material Removal Rate [cm³/min]": "270",
    "Machining Time Tm [min]": null,
    "Cutting Force Fc [N]": "604.94",
    "Temperature [°C]": null,
    "Tool Life TL [min]": "20.27359",
    "Cutting Power Pc [W]": "5023.534",
    "Vibration [m/s²]": null,
    "Notch Depth ND [mm]": null,
    "dn [mm]": null,
    "Pressure [MPa]": null
  },
  {
    "Process": "Turning",
    "Data ID": "019_10",
    "Source ID": "019",
    "Workpiece Material": "Inconel 718",
    "Tool Material": "Carbide",
    "Tool Insert Code": "SNMG 120408-QM H13A",
    "Machine Tool": "CNC lathe",
    "Coating": "Uncoated",
    "Used Coolant Name": null,
    "Dry/Wet": "Dry",
    "Chip Breaker": "No",
    "Cutting Speed [m/min]": "25",
    "Feed [mm/rev]": "0.15",
    "Depth of Cut [mm]": "1.25",
    "Coolant Consumption [mL/h]": null,
    "Nose Radius [mm]": "0.8",
    "Surface Roughness Ra [μm]": "0.616356",
    "Tool Wear VB [mm]": "0.082",
    "Material Removal Rate [cm³/min]": "281.25",
    "Machining Time Tm [min]": null,
    "Cutting Force Fc [N]": "1085.1",
    "Temperature [°C]": null,
    "Tool Life TL [min]": "15.93192",
    "Cutting Power Pc [W]": "4806.809",
    "Vibration [m/s²]": null,
    "Notch Depth ND [mm]": null,
    "dn [mm]": null,
    "Pressure [MPa]": null
  },
  {
    "Process": "Turning",
    "Data ID": "019_11",
    "Source ID": "019",
    "Workpiece Material": "Inconel 718",
    "Tool Material": "Carbide",
    "Tool Insert Code": "SNMG 120408-QM H13A",
    "Machine Tool": "CNC lathe",
    "Coating": "Uncoated",
    "Used Coolant Name": null,
    "Dry/Wet": "Dry",
    "Chip Breaker": "No",
    "Cutting Speed [m/min]": "25",
    "Feed [mm/rev]": "0.2",
    "Depth of Cut [mm]": "1.5",
    "Coolant Consumption [mL/h]": null,
    "Nose Radius [mm]": "0.8",
    "Surface Roughness Ra [μm]": "0.724781",
    "Tool Wear VB [mm]": "0.078",
    "Material Removal Rate [cm³/min]": "450",
    "Machining Time Tm [min]": null,
    "Cutting Force Fc [N]": "1549.4",
    "Temperature [°C]": null,
    "Tool Life TL [min]": "7.891173",
    "Cutting Power Pc [W]": "6739.878",
    "Vibration [m/s²]": null,
    "Notch Depth ND [mm]": null,
    "dn [mm]": null,
    "Pressure [MPa]": null
  },
  {
    "Process": "Turning",
    "Data ID": "019_12",
    "Source ID": "019",
    "Workpiece Material": "Inconel 718",
    "Tool Material": "Carbide",
    "Tool Insert Code": "SNMG 120408-QM H13A",
    "Machine Tool": "CNC lathe",
    "Coating": "Uncoated",
    "Used Coolant Name": null,
    "Dry/Wet": "Dry",
    "Chip Breaker": "No",
    "Cutting Speed [m/min]": "35",
    "Feed [mm/rev]": "0.1",
    "Depth of Cut [mm]": "1.25",
    "Coolant Consumption [mL/h]": null,
    "Nose Radius [mm]": "0.8",
    "Surface Roughness Ra [μm]": "0.461281",
    "Tool Wear VB [mm]": "0.114",
    "Material Removal Rate [cm³/min]": "262.5",
    "Machining Time Tm [min]": null,
    "Cutting Force Fc [N]": "770.14",
    "Temperature [°C]": null,
    "Tool Life TL [min]": "21.82959",
    "Cutting Power Pc [W]": "4894.972",
    "Vibration [m/s²]": null,
    "Notch Depth ND [mm]": null,
    "dn [mm]": null,
    "Pressure [MPa]": null
  },
  {
    "Process": "Turning",
    "Data ID": "019_13",
    "Source ID": "019",
    "Workpiece Material": "Inconel 718",
    "Tool Material": "Carbide",
    "Tool Insert Code": "SNMG 120408-QM H13A",
    "Machine Tool": "CNC lathe",
    "Coating": "Uncoated",
    "Used Coolant Name": null,
    "Dry/Wet": "Dry",
    "Chip Breaker": "No",
    "Cutting Speed [m/min]": "25",
    "Feed [mm/rev]": "0.1",
    "Depth of Cut [mm]": "1.25",
    "Coolant Consumption [mL/h]": null,
    "Nose Radius [mm]": "0.8",
    "Surface Roughness Ra [μm]": "0.494554",
    "Tool Wear VB [mm]": "0.077",
    "Material Removal Rate [cm³/min]": "187.5",
    "Machining Time Tm [min]": null,
    "Cutting Force Fc [N]": "820.95",
    "Temperature [°C]": null,
    "Tool Life TL [min]": "32.85421",
    "Cutting Power Pc [W]": "3692.407",
    "Vibration [m/s²]": null,
    "Notch Depth ND [mm]": null,
    "dn [mm]": null,
    "Pressure [MPa]": null
  },
  {
    "Process": "Turning",
    "Data ID": "019_14",
    "Source ID": "019",
    "Workpiece Material": "Inconel 718",
    "Tool Material": "Carbide",
    "Tool Insert Code": "SNMG 120408-QM H13A",
    "Machine Tool": "CNC lathe",
    "Coating": "Uncoated",
    "Used Coolant Name": null,
    "Dry/Wet": "Dry",
    "Chip Breaker": "No",
    "Cutting Speed [m/min]": "25",
    "Feed [mm/rev]": "0.2",
    "Depth of Cut [mm]": "1.25",
    "Coolant Consumption [mL/h]": null,
    "Nose Radius [mm]": "0.8",
    "Surface Roughness Ra [μm]": "0.720565",
    "Tool Wear VB [mm]": "0.085",
    "Material Removal Rate [cm³/min]": "375",
    "Machining Time Tm [min]": null,
    "Cutting Force Fc [N]": "1322.6",
    "Temperature [°C]": null,
    "Tool Life TL [min]": "9.533503",
    "Cutting Power Pc [W]": "5796.016",
    "Vibration [m/s²]": null,
    "Notch Depth ND [mm]": null,
    "dn [mm]": null,
    "Pressure [MPa]": null
  },
  {
    "Process": "Turning",
    "Data ID": "019_15",
    "Source ID": "019",
    "Workpiece Material": "Inconel 718",
    "Tool Material": "Carbide",
    "Tool Insert Code": "SNMG 120408-QM H13A",
    "Machine Tool": "CNC lathe",
    "Coating": "Uncoated",
    "Used Coolant Name": null,
    "Dry/Wet": "Dry",
    "Chip Breaker": "No",
    "Cutting Speed [m/min]": "45",
    "Feed [mm/rev]": "0.2",
    "Depth of Cut [mm]": "1.25",
    "Coolant Consumption [mL/h]": null,
    "Nose Radius [mm]": "0.8",
    "Surface Roughness Ra [μm]": "0.638016",
    "Tool Wear VB [mm]": "0.14",
    "Material Removal Rate [cm³/min]": "675",
    "Machining Time Tm [min]": null,
    "Cutting Force Fc [N]": "1182.9",
    "Temperature [°C]": null,
    "Tool Life TL [min]": "4.66763",
    "Cutting Power Pc [W]": "9484.673",
    "Vibration [m/s²]": null,
    "Notch Depth ND [mm]": null,
    "dn [mm]": null,
    "Pressure [MPa]": null
  },
  {
    "Process": "Turning",
    "Data ID": "019_16",
    "Source ID": "019",
    "Workpiece Material": "Inconel 718",
    "Tool Material": "Carbide",
    "Tool Insert Code": "SNMG 120408-QM H13A",
    "Machine Tool": "CNC lathe",
    "Coating": "Uncoated",
    "Used Coolant Name": null,
    "Dry/Wet": "Dry",
    "Chip Breaker": "No",
    "Cutting Speed [m/min]": "45",
    "Feed [mm/rev]": "0.1",
    "Depth of Cut [mm]": "1.25",
    "Coolant Consumption [mL/h]": null,
    "Nose Radius [mm]": "0.8",
    "Surface Roughness Ra [μm]": "0.437897",
    "Tool Wear VB [mm]": "0.128",
    "Material Removal Rate [cm³/min]": "337.5",
    "Machining Time Tm [min]": null,
    "Cutting Force Fc [N]": "734.24",
    "Temperature [°C]": null,
    "Tool Life TL [min]": "16.08552",
    "Cutting Power Pc [W]": "6042.301",
    "Vibration [m/s²]": null,
    "Notch Depth ND [mm]": null,
    "dn [mm]": null,
    "Pressure [MPa]": null
  },
  {
    "Process": "Turning",
    "Data ID": "019_17",
    "Source ID": "019",
    "Workpiece Material": "Inconel 718",
    "Tool Material": "Carbide",
    "Tool Insert Code": "SNMG 120408-QM H13A",
    "Machine Tool": "CNC lathe",
    "Coating": "Uncoated",
    "Used Coolant Name": null,
    "Dry/Wet": "Dry",
    "Chip Breaker": "No",
    "Cutting Speed [m/min]": "45",
    "Feed [mm/rev]": "0.2",
    "Depth of Cut [mm]": "1",
    "Coolant Consumption [mL/h]": null,
    "Nose Radius [mm]": "0.8",
    "Surface Roughness Ra [μm]": "0.633477",
    "Tool Wear VB [mm]": "0.156",
    "Material Removal Rate [cm³/min]": "540",
    "Machining Time Tm [min]": null,
    "Cutting Force Fc [N]": "974.59",
    "Temperature [°C]": null,
    "Tool Life TL [min]": "5.882909",
    "Cutting Power Pc [W]": "7885.502",
    "Vibration [m/s²]": null,
    "Notch Depth ND [mm]": null,
    "dn [mm]": null,
    "Pressure [MPa]": null
  },
  {
    "Process": "Turning",
    "Data ID": "019_18",
    "Source ID": "019",
    "Workpiece Material": "Inconel 718",
    "Tool Material": "Carbide",
    "Tool Insert Code": "SNMG 120408-QM H13A",
    "Machine Tool": "CNC lathe",
    "Coating": "Uncoated",
    "Used Coolant Name": null,
    "Dry/Wet": "Dry",
    "Chip Breaker": "No",
    "Cutting Speed [m/min]": "25",
    "Feed [mm/rev]": "0.15",
    "Depth of Cut [mm]": "1.5",
    "Coolant Consumption [mL/h]": null,
    "Nose Radius [mm]": "0.8",
    "Surface Roughness Ra [μm]": "0.619962",
    "Tool Wear VB [mm]": "0.074",
    "Material Removal Rate [cm³/min]": "337.5",
    "Machining Time Tm [min]": null,
    "Cutting Force Fc [N]": "1271.2",
    "Temperature [°C]": null,
    "Tool Life TL [min]": "13.18734",
    "Cutting Power Pc [W]": "5589.583",
    "Vibration [m/s²]": null,
    "Notch Depth ND [mm]": null,
    "dn [mm]": null,
    "Pressure [MPa]": null
  },
  {
    "Process": "Turning",
    "Data ID": "019_19",
    "Source ID": "019",
    "Workpiece Material": "Inconel 718",
    "Tool Material": "Carbide",
    "Tool Insert Code": "SNMG 120408-QM H13A",
    "Machine Tool": "CNC lathe",
    "Coating": "Uncoated",
    "Used Coolant Name": null,
    "Dry/Wet": "Dry",
    "Chip Breaker": "No",
    "Cutting Speed [m/min]": "25",
    "Feed [mm/rev]": "0.1",
    "Depth of Cut [mm]": "1.5",
    "Coolant Consumption [mL/h]": null,
    "Nose Radius [mm]": "0.8",
    "Surface Roughness Ra [μm]": "0.497448",
    "Tool Wear VB [mm]": "0.07",
    "Material Removal Rate [cm³/min]": "225",
    "Machining Time Tm [min]": null,
    "Cutting Force Fc [N]": "961.73",
    "Temperature [°C]": null,
    "Tool Life TL [min]": "27.19444",
    "Cutting Power Pc [W]": "4293.703",
    "Vibration [m/s²]": null,
    "Notch Depth ND [mm]": null,
    "dn [mm]": null,
    "Pressure [MPa]": null
  },
  {
    "Process": "Turning",
    "Data ID": "019_20",
    "Source ID": "019",
    "Workpiece Material": "Inconel 718",
    "Tool Material": "Carbide",
    "Tool Insert Code": "SNMG 120408-QM H13A",
    "Machine Tool": "CNC lathe",
    "Coating": "Uncoated",
    "Used Coolant Name": null,
    "Dry/Wet": "No",
    "Chip Breaker": "No",
    "Cutting Speed [m/min]": "35",
    "Feed [mm/rev]": "0.2",
    "Depth of Cut [mm]": "1",
    "Coolant Consumption [mL/h]": null,
    "Nose Radius [mm]": "0.8",
    "Surface Roughness Ra [μm]": "0.667304",
    "Tool Wear VB [mm]": "0.127",
    "Material Removal Rate [cm³/min]": "420",
    "Machining Time Tm [min]": null,
    "Cutting Force Fc [N]": "1022.2",
    "Temperature [°C]": null,
    "Tool Life TL [min]": "7.983671",
    "Cutting Power Pc [W]": "6388.181",
    "Vibration [m/s²]": null,
    "Notch Depth ND [mm]": null,
    "dn [mm]": null,
    "Pressure [MPa]": null
  },
  {
    "Process": "Turning",
    "Data ID": "019_21",
    "Source ID": "019",
    "Workpiece Material": "Inconel 718",
    "Tool Material": "Carbide",
    "Tool Insert Code": "SNMG 120408-QM H13A",
    "Machine Tool": "CNC lathe",
    "Coating": "Uncoated",
    "Used Coolant Name": null,
    "Dry/Wet": "Dry",
    "Chip Breaker": "No",
    "Cutting Speed [m/min]": "45",
    "Feed [mm/rev]": "0.2",
    "Depth of Cut [mm]": "1.5",
    "Coolant Consumption [mL/h]": null,
    "Nose Radius [mm]": "0.8",
    "Surface Roughness Ra [μm]": "0.64175",
    "Tool Wear VB [mm]": "0.128",
    "Material Removal Rate [cm³/min]": "810",
    "Machining Time Tm [min]": null,
    "Cutting Force Fc [N]": "1385.8",
    "Temperature [°C]": null,
    "Tool Life TL [min]": "3.863541",
    "Cutting Power Pc [W]": "9029.221",
    "Vibration [m/s²]": null,
    "Notch Depth ND [mm]": null,
    "dn [mm]": null,
    "Pressure [MPa]": null
  },
  {
    "Process": "Turning",
    "Data ID": "019_22",
    "Source ID": "019",
    "Workpiece Material": "Inconel 718",
    "Tool Material": "Carbide",
    "Tool Insert Code": "SNMG 120408-QM H13A",
    "Machine Tool": "CNC lathe",
    "Coating": "Uncoated",
    "Used Coolant Name": null,
    "Dry/Wet": "Dry",
    "Chip Breaker": "No",
    "Cutting Speed [m/min]": "45",
    "Feed [mm/rev]": "0.1",
    "Depth of Cut [mm]": "1.5",
    "Coolant Consumption [mL/h]": null,
    "Nose Radius [mm]": "0.8",
    "Surface Roughness Ra [μm]": "0.44046",
    "Tool Wear VB [mm]": "0.117",
    "Material Removal Rate [cm³/min]": "405",
    "Machining Time Tm [min]": null,
    "Cutting Force Fc [N]": "860.16",
    "Temperature [°C]": null,
    "Tool Life TL [min]": "13.31447",
    "Cutting Power Pc [W]": "7026.27",
    "Vibration [m/s²]": null,
    "Notch Depth ND [mm]": null,
    "dn [mm]": null,
    "Pressure [MPa]": null
  },
  {
    "Process": "Turning",
    "Data ID": "019_23",
    "Source ID": "019",
    "Workpiece Material": "Inconel 718",
    "Tool Material": "Carbide",
    "Tool Insert Code": "SNMG 120408-QM H13A",
    "Machine Tool": "CNC lathe",
    "Coating": "Uncoated",
    "Used Coolant Name": null,
    "Dry/Wet": "Dry",
    "Chip Breaker": "No",
    "Cutting Speed [m/min]": "35",
    "Feed [mm/rev]": "0.15",
    "Depth of Cut [mm]": "1.5",
    "Coolant Consumption [mL/h]": null,
    "Nose Radius [mm]": "0.8",
    "Surface Roughness Ra [μm]": "0.578251",
    "Tool Wear VB [mm]": "0.1",
    "Material Removal Rate [cm³/min]": "472.5",
    "Machining Time Tm [min]": null,
    "Cutting Force Fc [N]": "1192.5",
    "Temperature [°C]": null,
    "Tool Life TL [min]": "8.76217",
    "Cutting Power Pc [W]": "7410.032",
    "Vibration [m/s²]": null,
    "Notch Depth ND [mm]": null,
    "dn [mm]": null,
    "Pressure [MPa]": null
  },
  {
    "Process": "Turning",
    "Data ID": "019_24",
    "Source ID": "019",
    "Workpiece Material": "Inconel 718",
    "Tool Material": "Carbide",
    "Tool Insert Code": "SNMG 120408-QM H13A",
    "Machine Tool": "CNC lathe",
    "Coating": "Uncoated",
    "Used Coolant Name": null,
    "Dry/Wet": "Dry",
    "Chip Breaker": "No",
    "Cutting Speed [m/min]": "45",
    "Feed [mm/rev]": "0.15",
    "Depth of Cut [mm]": "1.5",
    "Coolant Consumption [mL/h]": null,
    "Nose Radius [mm]": "0.8",
    "Surface Roughness Ra [μm]": "0.548939",
    "Tool Wear VB [mm]": "0.123",
    "Material Removal Rate [cm³/min]": "607.5",
    "Machining Time Tm [min]": null,
    "Cutting Force Fc [N]": "1136.9",
    "Temperature [°C]": null,
    "Tool Life TL [min]": "6.456559",
    "Cutting Power Pc [W]": "9146.864",
    "Vibration [m/s²]": null,
    "Notch Depth ND [mm]": null,
    "dn [mm]": null,
    "Pressure [MPa]": null
  },
  {
    "Process": "Turning",
    "Data ID": "019_25",
    "Source ID": "019",
    "Workpiece Material": "Inconel 718",
    "Tool Material": "Carbide",
    "Tool Insert Code": "SNMG 120408-QM H13A",
    "Machine Tool": "CNC lathe",
    "Coating": "Uncoated",
    "Used Coolant Name": null,
    "Dry/Wet": "Dry",
    "Chip Breaker": "No",
    "Cutting Speed [m/min]": "35",
    "Feed [mm/rev]": "0.15",
    "Depth of Cut [mm]": "1.25",
    "Coolant Consumption [mL/h]": null,
    "Nose Radius [mm]": "0.8",
    "Surface Roughness Ra [μm]": "0.574888",
    "Tool Wear VB [mm]": "0.109",
    "Material Removal Rate [cm³/min]": "393.75",
    "Machining Time Tm [min]": null,
    "Cutting Force Fc [N]": "1017.9",
    "Temperature [°C]": null,
    "Tool Life TL [min]": "10.58577",
    "Cutting Power Pc [W]": "6372.32",
    "Vibration [m/s²]": null,
    "Notch Depth ND [mm]": null,
    "dn [mm]": null,
    "Pressure [MPa]": null
  },
  {
    "Process": "Turning",
    "Data ID": "019_26",
    "Source ID": "019",
    "Workpiece Material": "Inconel 718",
    "Tool Material": "Carbide",
    "Tool Insert Code": "SNMG 120408-QM H13A",
    "Machine Tool": "CNC lathe",
    "Coating": "Uncoated",
    "Used Coolant Name": null,
    "Dry/Wet": "Dry",
    "Chip Breaker": "No",
    "Cutting Speed [m/min]": "45",
    "Feed [mm/rev]": "0.15",
    "Depth of Cut [mm]": "1.25",
    "Coolant Consumption [mL/h]": null,
    "Nose Radius [mm]": "0.8",
    "Surface Roughness Ra [μm]": "0.545745",
    "Tool Wear VB [mm]": "0.135",
    "Material Removal Rate [cm³/min]": "506.25",
    "Machining Time Tm [min]": null,
    "Cutting Force Fc [N]": "970.49",
    "Temperature [°C]": null,
    "Tool Life TL [min]": "7.800314",
    "Cutting Power Pc [W]": "7865.924",
    "Vibration [m/s²]": null,
    "Notch Depth ND [mm]": null,
    "dn [mm]": null,
    "Pressure [MPa]": null
  },
  {
    "Process": "Turning",
    "Data ID": "019_27",
    "Source ID": "019",
    "Workpiece Material": "Inconel 718",
    "Tool Material": "Carbide",
    "Tool Insert Code": "SNMG 120408-QM H13A",
    "Machine Tool": "CNC lathe",
    "Coating": "Uncoated",
    "Used Coolant Name": null,
    "Dry/Wet": "Dry",
    "Chip Breaker": "No",
    "Cutting Speed [m/min]": "35",
    "Feed [mm/rev]": "0.1",
    "Depth of Cut [mm]": "1.5",
    "Coolant Consumption [mL/h]": null,
    "Nose Radius [mm]": "0.8",
    "Surface Roughness Ra [μm]": "0.46398",
    "Tool Wear VB [mm]": "0.094",
    "Material Removal Rate [cm³/min]": "315",
    "Machining Time Tm [min]": null,
    "Cutting Force Fc [N]": "902.2",
    "Temperature [°C]": null,
    "Tool Life TL [min]": "18.06902",
    "Cutting Power Pc [W]": "5692.102",
    "Vibration [m/s²]": null,
    "Notch Depth ND [mm]": null,
    "dn [mm]": null,
    "Pressure [MPa]": null
  },
  {
    "Process": "Turning",
    "Data ID": "020_01",
    "Source ID": "020",
    "Workpiece Material": "Inconel 718",
    "Tool Material": "Carbide",
    "Tool Insert Code": "SNMG 120408 – MF 1115",
    "Machine Tool": "CNC lathe",
    "Coating": "(TiAlN + AlCr2O3) coated (PVD)",
    "Used Coolant Name": null,
    "Dry/Wet": "Dry",
    "Chip Breaker": "No",
    "Cutting Speed [m/min]": "50",
    "Feed [mm/rev]": "0.15",
    "Depth of Cut [mm]": "0.8",
    "Coolant Consumption [mL/h]": null,
    "Nose Radius [mm]": "0.8",
    "Surface Roughness Ra [μm]": "0.82",
    "Tool Wear VB [mm]": null,
    "Material Removal Rate [cm³/min]": null,
    "Machining Time Tm [min]": null,
    "Cutting Force Fc [N]": null,
    "Temperature [°C]": null,
    "Tool Life TL [min]": null,
    "Cutting Power Pc [W]": null,
    "Vibration [m/s²]": "1",
    "Notch Depth ND [mm]": "50",
    "dn [mm]": null,
    "Pressure [MPa]": null
  },
  {
    "Process": "Turning",
    "Data ID": "020_02",
    "Source ID": "020",
    "Workpiece Material": "Inconel 718",
    "Tool Material": "Carbide",
    "Tool Insert Code": "SNMG 120408 – MF 1115",
    "Machine Tool": "CNC lathe",
    "Coating": "(TiAlN + AlCr2O3) coated (PVD)",
    "Used Coolant Name": null,
    "Dry/Wet": "Dry",
    "Chip Breaker": "No",
    "Cutting Speed [m/min]": "100",
    "Feed [mm/rev]": "0.2",
    "Depth of Cut [mm]": "0.4",
    "Coolant Consumption [mL/h]": null,
    "Nose Radius [mm]": "0.8",
    "Surface Roughness Ra [μm]": "0.98",
    "Tool Wear VB [mm]": null,
    "Material Removal Rate [cm³/min]": null,
    "Machining Time Tm [min]": null,
    "Cutting Force Fc [N]": null,
    "Temperature [°C]": null,
    "Tool Life TL [min]": null,
    "Cutting Power Pc [W]": null,
    "Vibration [m/s²]": "1",
    "Notch Depth ND [mm]": "50",
    "dn [mm]": null,
    "Pressure [MPa]": null
  },
  {
    "Process": "Turning",
    "Data ID": "020_03",
    "Source ID": "020",
    "Workpiece Material": "Inconel 718",
    "Tool Material": "Carbide",
    "Tool Insert Code": "SNMG 120408 – MF 1115",
    "Machine Tool": "CNC lathe",
    "Coating": "(TiAlN + AlCr2O3) coated (PVD)",
    "Used Coolant Name": null,
    "Dry/Wet": "Dry",
    "Chip Breaker": "No",
    "Cutting Speed [m/min]": "75",
    "Feed [mm/rev]": "0.2",
    "Depth of Cut [mm]": "0.8",
    "Coolant Consumption [mL/h]": null,
    "Nose Radius [mm]": "0.8",
    "Surface Roughness Ra [μm]": "1.19",
    "Tool Wear VB [mm]": null,
    "Material Removal Rate [cm³/min]": null,
    "Machining Time Tm [min]": null,
    "Cutting Force Fc [N]": null,
    "Temperature [°C]": null,
    "Tool Life TL [min]": null,
    "Cutting Power Pc [W]": null,
    "Vibration [m/s²]": "1",
    "Notch Depth ND [mm]": "50",
    "dn [mm]": null,
    "Pressure [MPa]": null
  },
  {
    "Process": "Turning",
    "Data ID": "020_04",
    "Source ID": "020",
    "Workpiece Material": "Inconel 718",
    "Tool Material": "Carbide",
    "Tool Insert Code": "SNMG 120408 – MF 1115",
    "Machine Tool": "CNC lathe",
    "Coating": "(TiAlN + AlCr2O3) coated (PVD)",
    "Used Coolant Name": null,
    "Dry/Wet": "Dry",
    "Chip Breaker": "No",
    "Cutting Speed [m/min]": "75",
    "Feed [mm/rev]": "0.1",
    "Depth of Cut [mm]": "0.8",
    "Coolant Consumption [mL/h]": null,
    "Nose Radius [mm]": "0.8",
    "Surface Roughness Ra [μm]": "0.79",
    "Tool Wear VB [mm]": null,
    "Material Removal Rate [cm³/min]": null,
    "Machining Time Tm [min]": null,
    "Cutting Force Fc [N]": null,
    "Temperature [°C]": null,
    "Tool Life TL [min]": null,
    "Cutting Power Pc [W]": null,
    "Vibration [m/s²]": "1",
    "Notch Depth ND [mm]": "50",
    "dn [mm]": null,
    "Pressure [MPa]": null
  },
  {
    "Process": "Turning",
    "Data ID": "020_05",
    "Source ID": "020",
    "Workpiece Material": "Inconel 718",
    "Tool Material": "Carbide",
    "Tool Insert Code": "SNMG 120408 – MF 1115",
    "Machine Tool": "CNC lathe",
    "Coating": "(TiAlN + AlCr2O3) coated (PVD)",
    "Used Coolant Name": null,
    "Dry/Wet": "Dry",
    "Chip Breaker": "No",
    "Cutting Speed [m/min]": "75",
    "Feed [mm/rev]": "0.15",
    "Depth of Cut [mm]": "0.8",
    "Coolant Consumption [mL/h]": null,
    "Nose Radius [mm]": "0.8",
    "Surface Roughness Ra [μm]": "0.98",
    "Tool Wear VB [mm]": null,
    "Material Removal Rate [cm³/min]": null,
    "Machining Time Tm [min]": null,
    "Cutting Force Fc [N]": null,
    "Temperature [°C]": null,
    "Tool Life TL [min]": null,
    "Cutting Power Pc [W]": null,
    "Vibration [m/s²]": "1",
    "Notch Depth ND [mm]": "50",
    "dn [mm]": null,
    "Pressure [MPa]": null
  },
  {
    "Process": "Turning",
    "Data ID": "020_06",
    "Source ID": "020",
    "Workpiece Material": "Inconel 718",
    "Tool Material": "Carbide",
    "Tool Insert Code": "SNMG 120408 – MF 1115",
    "Machine Tool": "CNC lathe",
    "Coating": "(TiAlN + AlCr2O3) coated (PVD)",
    "Used Coolant Name": null,
    "Dry/Wet": "Dry",
    "Chip Breaker": "No",
    "Cutting Speed [m/min]": "75",
    "Feed [mm/rev]": "0.15",
    "Depth of Cut [mm]": "0.8",
    "Coolant Consumption [mL/h]": null,
    "Nose Radius [mm]": "0.8",
    "Surface Roughness Ra [μm]": "0.99",
    "Tool Wear VB [mm]": null,
    "Material Removal Rate [cm³/min]": null,
    "Machining Time Tm [min]": null,
    "Cutting Force Fc [N]": null,
    "Temperature [°C]": null,
    "Tool Life TL [min]": null,
    "Cutting Power Pc [W]": null,
    "Vibration [m/s²]": "1",
    "Notch Depth ND [mm]": "50",
    "dn [mm]": null,
    "Pressure [MPa]": null
  },
  {
    "Process": "Turning",
    "Data ID": "020_07",
    "Source ID": "020",
    "Workpiece Material": "Inconel 718",
    "Tool Material": "Carbide",
    "Tool Insert Code": "SNMG 120408 – MF 1115",
    "Machine Tool": "CNC lathe",
    "Coating": "(TiAlN + AlCr2O3) coated (PVD)",
    "Used Coolant Name": null,
    "Dry/Wet": "Dry",
    "Chip Breaker": "No",
    "Cutting Speed [m/min]": "75",
    "Feed [mm/rev]": "0.15",
    "Depth of Cut [mm]": "0.8",
    "Coolant Consumption [mL/h]": null,
    "Nose Radius [mm]": "0.8",
    "Surface Roughness Ra [μm]": "1",
    "Tool Wear VB [mm]": null,
    "Material Removal Rate [cm³/min]": null,
    "Machining Time Tm [min]": null,
    "Cutting Force Fc [N]": null,
    "Temperature [°C]": null,
    "Tool Life TL [min]": null,
    "Cutting Power Pc [W]": null,
    "Vibration [m/s²]": "1",
    "Notch Depth ND [mm]": "50",
    "dn [mm]": null,
    "Pressure [MPa]": null
  },
  {
    "Process": "Turning",
    "Data ID": "020_08",
    "Source ID": "020",
    "Workpiece Material": "Inconel 718",
    "Tool Material": "Carbide",
    "Tool Insert Code": "SNMG 120408 – MF 1115",
    "Machine Tool": "CNC lathe",
    "Coating": "(TiAlN + AlCr2O3) coated (PVD)",
    "Used Coolant Name": null,
    "Dry/Wet": "Dry",
    "Chip Breaker": "No",
    "Cutting Speed [m/min]": "75",
    "Feed [mm/rev]": "0.15",
    "Depth of Cut [mm]": "1.2",
    "Coolant Consumption [mL/h]": null,
    "Nose Radius [mm]": "0.8",
    "Surface Roughness Ra [μm]": "1.2",
    "Tool Wear VB [mm]": null,
    "Material Removal Rate [cm³/min]": null,
    "Machining Time Tm [min]": null,
    "Cutting Force Fc [N]": null,
    "Temperature [°C]": null,
    "Tool Life TL [min]": null,
    "Cutting Power Pc [W]": null,
    "Vibration [m/s²]": "1",
    "Notch Depth ND [mm]": "50",
    "dn [mm]": null,
    "Pressure [MPa]": null
  },
  {
    "Process": "Turning",
    "Data ID": "020_09",
    "Source ID": "020",
    "Workpiece Material": "Inconel 718",
    "Tool Material": "Carbide",
    "Tool Insert Code": "SNMG 120408 – MF 1115",
    "Machine Tool": "CNC lathe",
    "Coating": "(TiAlN + AlCr2O3) coated (PVD)",
    "Used Coolant Name": null,
    "Dry/Wet": "Dry",
    "Chip Breaker": "No",
    "Cutting Speed [m/min]": "100",
    "Feed [mm/rev]": "0.15",
    "Depth of Cut [mm]": "0.8",
    "Coolant Consumption [mL/h]": null,
    "Nose Radius [mm]": "0.8",
    "Surface Roughness Ra [μm]": "1.26",
    "Tool Wear VB [mm]": null,
    "Material Removal Rate [cm³/min]": null,
    "Machining Time Tm [min]": null,
    "Cutting Force Fc [N]": null,
    "Temperature [°C]": null,
    "Tool Life TL [min]": null,
    "Cutting Power Pc [W]": null,
    "Vibration [m/s²]": "1",
    "Notch Depth ND [mm]": "50",
    "dn [mm]": null,
    "Pressure [MPa]": null
  },
  {
    "Process": "Turning",
    "Data ID": "020_10",
    "Source ID": "020",
    "Workpiece Material": "Inconel 718",
    "Tool Material": "Carbide",
    "Tool Insert Code": "SNMG 120408 – MF 1115",
    "Machine Tool": "CNC lathe",
    "Coating": "(TiAlN + AlCr2O3) coated (PVD)",
    "Used Coolant Name": null,
    "Dry/Wet": "Dry",
    "Chip Breaker": "No",
    "Cutting Speed [m/min]": "75",
    "Feed [mm/rev]": "0.15",
    "Depth of Cut [mm]": "0.8",
    "Coolant Consumption [mL/h]": null,
    "Nose Radius [mm]": "0.8",
    "Surface Roughness Ra [μm]": "0.99",
    "Tool Wear VB [mm]": null,
    "Material Removal Rate [cm³/min]": null,
    "Machining Time Tm [min]": null,
    "Cutting Force Fc [N]": null,
    "Temperature [°C]": null,
    "Tool Life TL [min]": null,
    "Cutting Power Pc [W]": null,
    "Vibration [m/s²]": "1",
    "Notch Depth ND [mm]": "50",
    "dn [mm]": null,
    "Pressure [MPa]": null
  },
  {
    "Process": "Turning",
    "Data ID": "020_11",
    "Source ID": "020",
    "Workpiece Material": "Inconel 718",
    "Tool Material": "Carbide",
    "Tool Insert Code": "SNMG 120408 – MF 1115",
    "Machine Tool": "CNC lathe",
    "Coating": "(TiAlN + AlCr2O3) coated (PVD)",
    "Used Coolant Name": null,
    "Dry/Wet": "Dry",
    "Chip Breaker": "No",
    "Cutting Speed [m/min]": "75",
    "Feed [mm/rev]": "0.15",
    "Depth of Cut [mm]": "0.8",
    "Coolant Consumption [mL/h]": null,
    "Nose Radius [mm]": "0.8",
    "Surface Roughness Ra [μm]": "1.13",
    "Tool Wear VB [mm]": null,
    "Material Removal Rate [cm³/min]": null,
    "Machining Time Tm [min]": null,
    "Cutting Force Fc [N]": null,
    "Temperature [°C]": null,
    "Tool Life TL [min]": null,
    "Cutting Power Pc [W]": null,
    "Vibration [m/s²]": "1",
    "Notch Depth ND [mm]": "50",
    "dn [mm]": null,
    "Pressure [MPa]": null
  },
  {
    "Process": "Turning",
    "Data ID": "020_12",
    "Source ID": "020",
    "Workpiece Material": "Inconel 718",
    "Tool Material": "Carbide",
    "Tool Insert Code": "SNMG 120408 – MF 1115",
    "Machine Tool": "CNC lathe",
    "Coating": "(TiAlN + AlCr2O3) coated (PVD)",
    "Used Coolant Name": null,
    "Dry/Wet": "Dry",
    "Chip Breaker": "No",
    "Cutting Speed [m/min]": "75",
    "Feed [mm/rev]": "0.15",
    "Depth of Cut [mm]": "0.4",
    "Coolant Consumption [mL/h]": null,
    "Nose Radius [mm]": "0.8",
    "Surface Roughness Ra [μm]": "0.76",
    "Tool Wear VB [mm]": null,
    "Material Removal Rate [cm³/min]": null,
    "Machining Time Tm [min]": null,
    "Cutting Force Fc [N]": null,
    "Temperature [°C]": null,
    "Tool Life TL [min]": null,
    "Cutting Power Pc [W]": null,
    "Vibration [m/s²]": "1",
    "Notch Depth ND [mm]": "50",
    "dn [mm]": null,
    "Pressure [MPa]": null
  },
  {
    "Process": "Turning",
    "Data ID": "020_13",
    "Source ID": "020",
    "Workpiece Material": "Inconel 718",
    "Tool Material": "Carbide",
    "Tool Insert Code": "SNMG 120408 – MF 1115",
    "Machine Tool": "CNC lathe",
    "Coating": "(TiAlN + AlCr2O3) coated (PVD)",
    "Used Coolant Name": null,
    "Dry/Wet": "Dry",
    "Chip Breaker": "No",
    "Cutting Speed [m/min]": "50",
    "Feed [mm/rev]": "0.1",
    "Depth of Cut [mm]": "0.4",
    "Coolant Consumption [mL/h]": null,
    "Nose Radius [mm]": "0.8",
    "Surface Roughness Ra [μm]": "0.71",
    "Tool Wear VB [mm]": null,
    "Material Removal Rate [cm³/min]": null,
    "Machining Time Tm [min]": null,
    "Cutting Force Fc [N]": null,
    "Temperature [°C]": null,
    "Tool Life TL [min]": null,
    "Cutting Power Pc [W]": null,
    "Vibration [m/s²]": "1",
    "Notch Depth ND [mm]": "50",
    "dn [mm]": null,
    "Pressure [MPa]": null
  },
  {
    "Process": "Turning",
    "Data ID": "020_14",
    "Source ID": "020",
    "Workpiece Material": "Inconel 718",
    "Tool Material": "Carbide",
    "Tool Insert Code": "SNMG 120408 – MF 1115",
    "Machine Tool": "CNC lathe",
    "Coating": "(TiAlN + AlCr2O3) coated (PVD)",
    "Used Coolant Name": null,
    "Dry/Wet": "Dry",
    "Chip Breaker": "No",
    "Cutting Speed [m/min]": "50",
    "Feed [mm/rev]": "0.2",
    "Depth of Cut [mm]": "1.2",
    "Coolant Consumption [mL/h]": null,
    "Nose Radius [mm]": "0.8",
    "Surface Roughness Ra [μm]": "0.92",
    "Tool Wear VB [mm]": null,
    "Material Removal Rate [cm³/min]": null,
    "Machining Time Tm [min]": null,
    "Cutting Force Fc [N]": null,
    "Temperature [°C]": null,
    "Tool Life TL [min]": null,
    "Cutting Power Pc [W]": null,
    "Vibration [m/s²]": "1",
    "Notch Depth ND [mm]": "50",
    "dn [mm]": null,
    "Pressure [MPa]": null
  },
  {
    "Process": "Turning",
    "Data ID": "020_15",
    "Source ID": "020",
    "Workpiece Material": "Inconel 718",
    "Tool Material": "Carbide",
    "Tool Insert Code": "SNMG 120408 – MF 1115",
    "Machine Tool": "CNC lathe",
    "Coating": "(TiAlN + AlCr2O3) coated (PVD)",
    "Used Coolant Name": null,
    "Dry/Wet": "Dry",
    "Chip Breaker": "No",
    "Cutting Speed [m/min]": "100",
    "Feed [mm/rev]": "0.1",
    "Depth of Cut [mm]": "1.2",
    "Coolant Consumption [mL/h]": null,
    "Nose Radius [mm]": "0.8",
    "Surface Roughness Ra [μm]": "1.3",
    "Tool Wear VB [mm]": null,
    "Material Removal Rate [cm³/min]": null,
    "Machining Time Tm [min]": null,
    "Cutting Force Fc [N]": null,
    "Temperature [°C]": null,
    "Tool Life TL [min]": null,
    "Cutting Power Pc [W]": null,
    "Vibration [m/s²]": "1",
    "Notch Depth ND [mm]": "50",
    "dn [mm]": null,
    "Pressure [MPa]": null
  },
  {
    "Process": "Turning",
    "Data ID": "020_16",
    "Source ID": "020",
    "Workpiece Material": "Inconel 718",
    "Tool Material": "Carbide",
    "Tool Insert Code": "SNMG 120408 – MF 1115",
    "Machine Tool": "CNC lathe",
    "Coating": "(TiAlN + AlCr2O3) coated (PVD)",
    "Used Coolant Name": "Vegetable based oil",
    "Dry/Wet": "Wet",
    "Chip Breaker": "No",
    "Cutting Speed [m/min]": "50",
    "Feed [mm/rev]": "0.15",
    "Depth of Cut [mm]": "0.8",
    "Coolant Consumption [mL/h]": "30",
    "Nose Radius [mm]": "0.8",
    "Surface Roughness Ra [μm]": "0.73",
    "Tool Wear VB [mm]": null,
    "Material Removal Rate [cm³/min]": null,
    "Machining Time Tm [min]": null,
    "Cutting Force Fc [N]": null,
    "Temperature [°C]": null,
    "Tool Life TL [min]": null,
    "Cutting Power Pc [W]": null,
    "Vibration [m/s²]": "1",
    "Notch Depth ND [mm]": "50",
    "dn [mm]": null,
    "Pressure [MPa]": null
  },
  {
    "Process": "Turning",
    "Data ID": "020_17",
    "Source ID": "020",
    "Workpiece Material": "Inconel 718",
    "Tool Material": "Carbide",
    "Tool Insert Code": "SNMG 120408 – MF 1115",
    "Machine Tool": "CNC lathe",
    "Coating": "(TiAlN + AlCr2O3) coated (PVD)",
    "Used Coolant Name": "Vegetable based oil",
    "Dry/Wet": "Wet",
    "Chip Breaker": "No",
    "Cutting Speed [m/min]": "100",
    "Feed [mm/rev]": "0.2",
    "Depth of Cut [mm]": "0.4",
    "Coolant Consumption [mL/h]": "30",
    "Nose Radius [mm]": "0.8",
    "Surface Roughness Ra [μm]": "0.91",
    "Tool Wear VB [mm]": null,
    "Material Removal Rate [cm³/min]": null,
    "Machining Time Tm [min]": null,
    "Cutting Force Fc [N]": null,
    "Temperature [°C]": null,
    "Tool Life TL [min]": null,
    "Cutting Power Pc [W]": null,
    "Vibration [m/s²]": "1",
    "Notch Depth ND [mm]": "50",
    "dn [mm]": null,
    "Pressure [MPa]": null
  },
  {
    "Process": "Turning",
    "Data ID": "020_18",
    "Source ID": "020",
    "Workpiece Material": "Inconel 718",
    "Tool Material": "Carbide",
    "Tool Insert Code": "SNMG 120408 – MF 1115",
    "Machine Tool": "CNC lathe",
    "Coating": "(TiAlN + AlCr2O3) coated (PVD)",
    "Used Coolant Name": "Vegetable based oil",
    "Dry/Wet": "Wet",
    "Chip Breaker": "No",
    "Cutting Speed [m/min]": "75",
    "Feed [mm/rev]": "0.2",
    "Depth of Cut [mm]": "0.8",
    "Coolant Consumption [mL/h]": "30",
    "Nose Radius [mm]": "0.8",
    "Surface Roughness Ra [μm]": "1.1",
    "Tool Wear VB [mm]": null,
    "Material Removal Rate [cm³/min]": null,
    "Machining Time Tm [min]": null,
    "Cutting Force Fc [N]": null,
    "Temperature [°C]": null,
    "Tool Life TL [min]": null,
    "Cutting Power Pc [W]": null,
    "Vibration [m/s²]": "1",
    "Notch Depth ND [mm]": "50",
    "dn [mm]": null,
    "Pressure [MPa]": null
  },
  {
    "Process": "Turning",
    "Data ID": "020_19",
    "Source ID": "020",
    "Workpiece Material": "Inconel 718",
    "Tool Material": "Carbide",
    "Tool Insert Code": "SNMG 120408 – MF 1115",
    "Machine Tool": "CNC lathe",
    "Coating": "(TiAlN + AlCr2O3) coated (PVD)",
    "Used Coolant Name": "Vegetable based oil",
    "Dry/Wet": "Wet",
    "Chip Breaker": "No",
    "Cutting Speed [m/min]": "75",
    "Feed [mm/rev]": "0.1",
    "Depth of Cut [mm]": "0.8",
    "Coolant Consumption [mL/h]": "30",
    "Nose Radius [mm]": "0.8",
    "Surface Roughness Ra [μm]": "0.68",
    "Tool Wear VB [mm]": null,
    "Material Removal Rate [cm³/min]": null,
    "Machining Time Tm [min]": null,
    "Cutting Force Fc [N]": null,
    "Temperature [°C]": null,
    "Tool Life TL [min]": null,
    "Cutting Power Pc [W]": null,
    "Vibration [m/s²]": "1",
    "Notch Depth ND [mm]": "50",
    "dn [mm]": null,
    "Pressure [MPa]": null
  },
  {
    "Process": "Turning",
    "Data ID": "020_20",
    "Source ID": "020",
    "Workpiece Material": "Inconel 718",
    "Tool Material": "Carbide",
    "Tool Insert Code": "SNMG 120408 – MF 1115",
    "Machine Tool": "CNC lathe",
    "Coating": "(TiAlN + AlCr2O3) coated (PVD)",
    "Used Coolant Name": "Vegetable based oil",
