Repository: Tahiduzzaman/Open-Turning-Inconel718-Dataset

Open Turning Inconel 718 Dataset
Open machining dataset for turning Inconel 718 collected from 20 different sources
Overview
This repository contains an open machining dataset for turning Inconel 718 collected from 20 different sources.

Dataset Statistics
Number of sources: 20
Number of records: 402
Process: Turning
Workpiece material: Inconel 718
Data Format
The dataset is provided in JSON format.

Variables
Machining Parameters
vc
f
ap
rε
Performance Parameters
Ra
VB
MRR
Fc
T
TL
Tm
Pc
Vib
Purpose
The dataset is intended for machining optimization, tool wear prediction, surface roughness prediction, machine learning, digital twins, and smart manufacturing research.

File: manufacturing_dataset.json (part 10 of 10)
[
    "Dry/Wet": "Wet",
    "Chip Breaker": "No",
    "Cutting Speed [m/min]": "75",
    "Feed [mm/rev]": "0.15",
    "Depth of Cut [mm]": "0.8",
    "Coolant Consumption [mL/h]": "30",
    "Nose Radius [mm]": "0.8",
    "Surface Roughness Ra [μm]": "0.93",
    "Tool Wear VB [mm]": null,
    "Material Removal Rate [cm³/min]": null,
    "Machining Time Tm [min]": null,
    "Cutting Force Fc [N]": null,
    "Temperature [°C]": null,
    "Tool Life TL [min]": null,
    "Cutting Power Pc [W]": null,
    "Vibration [m/s²]": "1",
    "Notch Depth ND [mm]": "50",
    "dn [mm]": null,
    "Pressure [MPa]": null
  },
  {
    "Process": "Turning",
    "Data ID": "020_21",
    "Source ID": "020",
    "Workpiece Material": "Inconel 718",
    "Tool Material": "Carbide",
    "Tool Insert Code": "SNMG 120408 – MF 1115",
    "Machine Tool": "CNC lathe",
    "Coating": "(TiAlN + AlCr2O3) coated (PVD)",
    "Used Coolant Name": "Vegetable based oil",
    "Dry/Wet": "Wet",
    "Chip Breaker": "No",
    "Cutting Speed [m/min]": "75",
    "Feed [mm/rev]": "0.15",
    "Depth of Cut [mm]": "0.8",
    "Coolant Consumption [mL/h]": "30",
    "Nose Radius [mm]": "0.8",
    "Surface Roughness Ra [μm]": "0.96",
    "Tool Wear VB [mm]": null,
    "Material Removal Rate [cm³/min]": null,
    "Machining Time Tm [min]": null,
    "Cutting Force Fc [N]": null,
    "Temperature [°C]": null,
    "Tool Life TL [min]": null,
    "Cutting Power Pc [W]": null,
    "Vibration [m/s²]": "1",
    "Notch Depth ND [mm]": "50",
    "dn [mm]": null,
    "Pressure [MPa]": null
  },
  {
    "Process": "Turning",
    "Data ID": "020_22",
    "Source ID": "020",
    "Workpiece Material": "Inconel 718",
    "Tool Material": "Carbide",
    "Tool Insert Code": "SNMG 120408 – MF 1115",
    "Machine Tool": "CNC lathe",
    "Coating": "(TiAlN + AlCr2O3) coated (PVD)",
    "Used Coolant Name": "Vegetable based oil",
    "Dry/Wet": "Wet",
    "Chip Breaker": "No",
    "Cutting Speed [m/min]": "75",
    "Feed [mm/rev]": "0.15",
    "Depth of Cut [mm]": "0.8",
    "Coolant Consumption [mL/h]": "30",
    "Nose Radius [mm]": "0.8",
    "Surface Roughness Ra [μm]": "0.98",
    "Tool Wear VB [mm]": null,
    "Material Removal Rate [cm³/min]": null,
    "Machining Time Tm [min]": null,
    "Cutting Force Fc [N]": null,
    "Temperature [°C]": null,
    "Tool Life TL [min]": null,
    "Cutting Power Pc [W]": null,
    "Vibration [m/s²]": "1",
    "Notch Depth ND [mm]": "50",
    "dn [mm]": null,
    "Pressure [MPa]": null
  },
  {
    "Process": "Turning",
    "Data ID": "020_23",
    "Source ID": "020",
    "Workpiece Material": "Inconel 718",
    "Tool Material": "Carbide",
    "Tool Insert Code": "SNMG 120408 – MF 1115",
    "Machine Tool": "CNC lathe",
    "Coating": "(TiAlN + AlCr2O3) coated (PVD)",
    "Used Coolant Name": "Vegetable based oil",
    "Dry/Wet": "Wet",
    "Chip Breaker": "No",
    "Cutting Speed [m/min]": "75",
    "Feed [mm/rev]": "0.15",
    "Depth of Cut [mm]": "1.2",
    "Coolant Consumption [mL/h]": "30",
    "Nose Radius [mm]": "0.8",
    "Surface Roughness Ra [μm]": "1.1",
    "Tool Wear VB [mm]": null,
    "Material Removal Rate [cm³/min]": null,
    "Machining Time Tm [min]": null,
    "Cutting Force Fc [N]": null,
    "Temperature [°C]": null,
    "Tool Life TL [min]": null,
    "Cutting Power Pc [W]": null,
    "Vibration [m/s²]": "1",
    "Notch Depth ND [mm]": "50",
    "dn [mm]": null,
    "Pressure [MPa]": null
  },
  {
    "Process": "Turning",
    "Data ID": "020_24",
    "Source ID": "020",
    "Workpiece Material": "Inconel 718",
    "Tool Material": "Carbide",
    "Tool Insert Code": "SNMG 120408 – MF 1115",
    "Machine Tool": "CNC lathe",
    "Coating": "(TiAlN + AlCr2O3) coated (PVD)",
    "Used Coolant Name": "Vegetable based oil",
    "Dry/Wet": "Wet",
    "Chip Breaker": "No",
    "Cutting Speed [m/min]": "100",
    "Feed [mm/rev]": "0.15",
    "Depth of Cut [mm]": "0.8",
    "Coolant Consumption [mL/h]": "30",
    "Nose Radius [mm]": "0.8",
    "Surface Roughness Ra [μm]": "1.12",
    "Tool Wear VB [mm]": null,
    "Material Removal Rate [cm³/min]": null,
    "Machining Time Tm [min]": null,
    "Cutting Force Fc [N]": null,
    "Temperature [°C]": null,
    "Tool Life TL [min]": null,
    "Cutting Power Pc [W]": null,
    "Vibration [m/s²]": "1",
    "Notch Depth ND [mm]": "50",
    "dn [mm]": null,
    "Pressure [MPa]": null
  },
  {
    "Process": "Turning",
    "Data ID": "020_25",
    "Source ID": "020",
    "Workpiece Material": "Inconel 718",
    "Tool Material": "Carbide",
    "Tool Insert Code": "SNMG 120408 – MF 1115",
    "Machine Tool": "CNC lathe",
    "Coating": "(TiAlN + AlCr2O3) coated (PVD)",
    "Used Coolant Name": "Vegetable based oil",
    "Dry/Wet": "Wet",
    "Chip Breaker": "No",
    "Cutting Speed [m/min]": "75",
    "Feed [mm/rev]": "0.15",
    "Depth of Cut [mm]": "0.8",
    "Coolant Consumption [mL/h]": "30",
    "Nose Radius [mm]": "0.8",
    "Surface Roughness Ra [μm]": "0.94",
    "Tool Wear VB [mm]": null,
    "Material Removal Rate [cm³/min]": null,
    "Machining Time Tm [min]": null,
    "Cutting Force Fc [N]": null,
    "Temperature [°C]": null,
    "Tool Life TL [min]": null,
    "Cutting Power Pc [W]": null,
    "Vibration [m/s²]": "1",
    "Notch Depth ND [mm]": "50",
    "dn [mm]": null,
    "Pressure [MPa]": null
  },
  {
    "Process": "Turning",
    "Data ID": "020_26",
    "Source ID": "020",
    "Workpiece Material": "Inconel 718",
    "Tool Material": "Carbide",
    "Tool Insert Code": "SNMG 120408 – MF 1115",
    "Machine Tool": "CNC lathe",
    "Coating": "(TiAlN + AlCr2O3) coated (PVD)",
    "Used Coolant Name": "Vegetable based oil",
    "Dry/Wet": "Wet",
    "Chip Breaker": "No",
    "Cutting Speed [m/min]": "75",
    "Feed [mm/rev]": "0.15",
    "Depth of Cut [mm]": "0.8",
    "Coolant Consumption [mL/h]": "30",
    "Nose Radius [mm]": "0.8",
    "Surface Roughness Ra [μm]": "0.99",
    "Tool Wear VB [mm]": null,
    "Material Removal Rate [cm³/min]": null,
    "Machining Time Tm [min]": null,
    "Cutting Force Fc [N]": null,
    "Temperature [°C]": null,
    "Tool Life TL [min]": null,
    "Cutting Power Pc [W]": null,
    "Vibration [m/s²]": "1",
    "Notch Depth ND [mm]": "50",
    "dn [mm]": null,
    "Pressure [MPa]": null
  },
  {
    "Process": "Turning",
    "Data ID": "020_27",
    "Source ID": "020",
    "Workpiece Material": "Inconel 718",
    "Tool Material": "Carbide",
    "Tool Insert Code": "SNMG 120408 – MF 1115",
    "Machine Tool": "CNC lathe",
    "Coating": "(TiAlN + AlCr2O3) coated (PVD)",
    "Used Coolant Name": "Vegetable based oil",
    "Dry/Wet": "Wet",
    "Chip Breaker": "No",
    "Cutting Speed [m/min]": "75",
    "Feed [mm/rev]": "0.15",
    "Depth of Cut [mm]": "0.4",
    "Coolant Consumption [mL/h]": "30",
    "Nose Radius [mm]": "0.8",
    "Surface Roughness Ra [μm]": "0.68",
    "Tool Wear VB [mm]": null,
    "Material Removal Rate [cm³/min]": null,
    "Machining Time Tm [min]": null,
    "Cutting Force Fc [N]": null,
    "Temperature [°C]": null,
    "Tool Life TL [min]": null,
    "Cutting Power Pc [W]": null,
    "Vibration [m/s²]": "1",
    "Notch Depth ND [mm]": "50",
    "dn [mm]": null,
    "Pressure [MPa]": null
  },
  {
    "Process": "Turning",
    "Data ID": "020_28",
    "Source ID": "020",
    "Workpiece Material": "Inconel 718",
    "Tool Material": "Carbide",
    "Tool Insert Code": "SNMG 120408 – MF 1115",
    "Machine Tool": "CNC lathe",
    "Coating": "(TiAlN + AlCr2O3) coated (PVD)",
    "Used Coolant Name": "Vegetable based oil",
    "Dry/Wet": "Wet",
    "Chip Breaker": "No",
    "Cutting Speed [m/min]": "50",
    "Feed [mm/rev]": "0.1",
    "Depth of Cut [mm]": "0.4",
    "Coolant Consumption [mL/h]": "30",
    "Nose Radius [mm]": "0.8",
    "Surface Roughness Ra [μm]": "0.52",
    "Tool Wear VB [mm]": null,
    "Material Removal Rate [cm³/min]": null,
    "Machining Time Tm [min]": null,
    "Cutting Force Fc [N]": null,
    "Temperature [°C]": null,
    "Tool Life TL [min]": null,
    "Cutting Power Pc [W]": null,
    "Vibration [m/s²]": "1",
    "Notch Depth ND [mm]": "50",
    "dn [mm]": null,
    "Pressure [MPa]": null
  },
  {
    "Process": "Turning",
    "Data ID": "020_29",
    "Source ID": "020",
    "Workpiece Material": "Inconel 718",
    "Tool Material": "Carbide",
    "Tool Insert Code": "SNMG 120408 – MF 1115",
    "Machine Tool": "CNC lathe",
    "Coating": "(TiAlN + AlCr2O3) coated (PVD)",
    "Used Coolant Name": "Vegetable based oil",
    "Dry/Wet": "Wet",
    "Chip Breaker": "No",
    "Cutting Speed [m/min]": "50",
    "Feed [mm/rev]": "0.2",
    "Depth of Cut [mm]": "1.2",
    "Coolant Consumption [mL/h]": "30",
    "Nose Radius [mm]": "0.8",
    "Surface Roughness Ra [μm]": "0.81",
    "Tool Wear VB [mm]": null,
    "Material Removal Rate [cm³/min]": null,
    "Machining Time Tm [min]": null,
    "Cutting Force Fc [N]": null,
    "Temperature [°C]": null,
    "Tool Life TL [min]": null,
    "Cutting Power Pc [W]": null,
    "Vibration [m/s²]": "1",
    "Notch Depth ND [mm]": "50",
    "dn [mm]": null,
    "Pressure [MPa]": null
  },
  {
    "Process": "Turning",
    "Data ID": "020_30",
    "Source ID": "020",
    "Workpiece Material": "Inconel 718",
    "Tool Material": "Carbide",
    "Tool Insert Code": "SNMG 120408 – MF 1115",
    "Machine Tool": "CNC lathe",
    "Coating": "(TiAlN + AlCr2O3) coated (PVD)",
    "Used Coolant Name": "Vegetable based oil",
    "Dry/Wet": "Wet",
    "Chip Breaker": "No",
    "Cutting Speed [m/min]": "100",
    "Feed [mm/rev]": "0.1",
    "Depth of Cut [mm]": "1.2",
    "Coolant Consumption [mL/h]": "30",
    "Nose Radius [mm]": "0.8",
    "Surface Roughness Ra [μm]": "1.14",
    "Tool Wear VB [mm]": null,
    "Material Removal Rate [cm³/min]": null,
    "Machining Time Tm [min]": null,
    "Cutting Force Fc [N]": null,
    "Temperature [°C]": null,
    "Tool Life TL [min]": null,
    "Cutting Power Pc [W]": null,
    "Vibration [m/s²]": "1",
    "Notch Depth ND [mm]": "50",
    "dn [mm]": null,
    "Pressure [MPa]": null
  }
]
